Repository: dainaromeo/Graphene-meta-analysis

# Graphene-meta-analysis
This repository contains the code and data used in the paper "A meta-analysis of graphene-related materials' toxicity on lung cells in vitro" by D. Romeo, C. Louka, B. Gudino, J. Wigstrom, and P. Wick

DATA:
Graphene_for_BMD_UPDATE.csv contains the toxicity data about graphene-related materials collected from the literature considering the publication time frame 2015-2021.
Graphene_BMD_UPDATED_no_outliers.csv contains the data set of BMDL values obtained from the Graphene_for_BMD_UPDATE.csv data set using PROAST software.

CODE:
Viability_Prediction_UPDATED.ipynb contains the code relative to the prediction of the viability dependent variable from the Graphene_for_BMD_UPDATE.csv data set.
BMDL_Prediction_UPDATE_DR.ipynb contains the code relative to the prediction of the BMDL dependent variable from the Graphene_BMD_UPDATED_no_outliers.csv data set.
Graohene BMDL classification.ipynb contains the code relative to the classification of the BMDL dependent variable from the Graphene_BMD_UPDATED_no_outliers.csv data set.

FOR RUNNING JUPITER NOTEBOOKS:
1. Create a new environment `python -m venv .venv`
3. Activate the environment  `.venv/Scripts/Activate`
2. Install the python libraries`pip install -r requirements.txt`

File: Graphene_for_BMD_UPDATE.csv (part 1 of 8)
ID,author_year,link,Substance,type,func,vendor,media,agg_diameter,length,size_class,lat_size,layer,thick,ssa,z_pot,plate,ali,dose,time,bmd_id,species,cell_type_general,cell_type,n_cell,endotox,notes,variable,value
1,Bengtson et al 2016,https://pubmed.ncbi.nlm.nih.gov/27189646/,Graphene oxide,GO,,Graphenea,DMEM F12 + Glutamax + 2% FBS 1% + 0.001% EGF,,,L,1000,2.5,,157,-39.3,24,Submerged,5,24,19,rodent,epithelial,FEI1 murine lung epithelial cells,1x10^5,YES,,nucleo,94
2,Bengtson et al 2016,https://pubmed.ncbi.nlm.nih.gov/27189646/,Graphene oxide,GO,,Graphenea,DMEM F12 + Glutamax + 2% FBS 1% + 0.001% EGF,,,L,1000,2.5,,157,-39.3,24,Submerged,10,24,19,rodent,epithelial,FEI1 murine lung epithelial cells,1x10^5,YES,,nucleo,99
3,Bengtson et al 2016,https://pubmed.ncbi.nlm.nih.gov/27189646/,Graphene oxide,GO,,Graphenea,DMEM F12 + Glutamax + 2% FBS 1% + 0.001% EGF,,,L,1000,2.5,,157,-39.3,24,Submerged,25,24,19,rodent,epithelial,FEI1 murine lung epithelial cells,1x10^5,YES,,nucleo,99
4,Bengtson et al 2016,https://pubmed.ncbi.nlm.nih.gov/27189646/,Graphene oxide,GO,,Graphenea,DMEM F12 + Glutamax + 2% FBS 1% + 0.001% EGF,,,L,1000,2.5,,157,-39.3,24,Submerged,50,24,19,rodent,epithelial,FEI1 murine lung epithelial cells,1x10^5,YES,,nucleo,100
5,Bengtson et al 2016,https://pubmed.ncbi.nlm.nih.gov/27189646/,Graphene oxide,GO,,Graphenea,DMEM F12 + Glutamax + 2% FBS 1% + 0.001% EGF,,,L,1000,2.5,,157,-39.3,24,Submerged,100,24,19,rodent,epithelial,FEI1 murine lung epithelial cells,1x10^5,YES,,nucleo,100
6,Bengtson et al 2016,https://pubmed.ncbi.nlm.nih.gov/27189646/,Graphene oxide,GO,,Graphenea,DMEM F12 + Glutamax + 2% FBS 1% + 0.001% EGF,,,L,1000,2.5,,157,-39.3,24,Submerged,200,24,19,rodent,epithelial,FEI1 murine lung epithelial cells,1x10^5,YES,,nucleo,100
7,Bengtson et al 2016,https://pubmed.ncbi.nlm.nih.gov/27189646/,rGO,rGO short,,Graphenea,DMEM F12 + Glutamax + 2% FBS 1% + 0.001% EGF,,,L,1250,2.5,,274,-10.7,24,Submerged,200,24,20,rodent,epithelial,FEI1 murine lung epithelial cells,1x10^5,YES,,nucleo,99
8,Bengtson et al 2016,https://pubmed.ncbi.nlm.nih.gov/27189646/,rGO,rGO short,,Graphenea,DMEM F12 + Glutamax + 2% FBS 1% + 0.001% EGF,,,L,1250,2.5,,274,-10.7,24,Submerged,50,24,20,rodent,epithelial,FEI1 murine lung epithelial cells,1x10^5,YES,,nucleo,100
9,Bengtson et al 2016,https://pubmed.ncbi.nlm.nih.gov/27189646/,rGO,rGO short,,Graphenea,DMEM F12 + Glutamax + 2% FBS 1% + 0.001% EGF,,,L,1250,2.5,,274,-10.7,24,Submerged,100,24,20,rodent,epithelial,FEI1 murine lung epithelial cells,1x10^5,YES,,nucleo,95
10,Bengtson et al 2016,https://pubmed.ncbi.nlm.nih.gov/27189646/,rGO,rGO short,,Graphenea,DMEM F12 + Glutamax + 2% FBS 1% + 0.001% EGF,,,L,1250,2.5,,274,-10.7,24,Submerged,10,24,20,rodent,epithelial,FEI1 murine lung epithelial cells,1x10^5,YES,,nucleo,100
11,Bengtson et al 2016,https://pubmed.ncbi.nlm.nih.gov/27189646/,rGO,rGO short,,Graphenea,DMEM F12 + Glutamax + 2% FBS 1% + 0.001% EGF,,,L,1250,2.5,,274,-10.7,24,Submerged,5,24,20,rodent,epithelial,FEI1 murine lung epithelial cells,1x10^5,YES,,nucleo,100
12,Bengtson et al 2016,https://pubmed.ncbi.nlm.nih.gov/27189646/,rGO,rGO short,,Graphenea,DMEM F12 + Glutamax + 2% FBS 1% + 0.001% EGF,,,L,1250,2.5,,274,-10.7,24,Submerged,25,24,20,rodent,epithelial,FEI1 murine lung epithelial cells,1x10^5,YES,,nucleo,100
13,Bengtson et al 2016,https://pubmed.ncbi.nlm.nih.gov/27189646/,rGO,rGO long ,,Graphenea,DMEM F12 + Glutamax + 2% FBS 1% + 0.001% EGF,,,M,500,2.5,,335,-12.2,24,Submerged,5,24,21,rodent,epithelial,FEI1 murine lung epithelial cells,1x10^5,YES,,nucleo,100
14,Bengtson et al 2016,https://pubmed.ncbi.nlm.nih.gov/27189646/,rGO,rGO long ,,Graphenea,DMEM F12 + Glutamax + 2% FBS 1% + 0.001% EGF,,,M,500,2.5,,335,-12.2,24,Submerged,10,24,21,rodent,epithelial,FEI1 murine lung epithelial cells,1x10^5,YES,,nucleo,100
15,Bengtson et al 2016,https://pubmed.ncbi.nlm.nih.gov/27189646/,rGO,rGO long ,,Graphenea,DMEM F12 + Glutamax + 2% FBS 1% + 0.001% EGF,,,M,500,2.5,,335,-12.2,24,Submerged,25,24,21,rodent,epithelial,FEI1 murine lung epithelial cells,1x10^5,YES,,nucleo,100
16,Bengtson et al 2016,https://pubmed.ncbi.nlm.nih.gov/27189646/,rGO,rGO long ,,Graphenea,DMEM F12 + Glutamax + 2% FBS 1% + 0.001% EGF,,,M,500,2.5,,335,-12.2,24,Submerged,50,24,21,rodent,epithelial,FEI1 murine lung epithelial cells,1x10^5,YES,,nucleo,100
17,Bengtson et al 2016,https://pubmed.ncbi.nlm.nih.gov/27189646/,rGO,rGO long ,,Graphenea,DMEM F12 + Glutamax + 2% FBS 1% + 0.001% EGF,,,M,500,2.5,,335,-12.2,24,Submerged,100,24,21,rodent,epithelial,FEI1 murine lung epithelial cells,1x10^5,YES,,nucleo,100
18,Bengtson et al 2016,https://pubmed.ncbi.nlm.nih.gov/27189646/,rGO,rGO long ,,Graphenea,DMEM F12 + Glutamax + 2% FBS 1% + 0.001% EGF,,,M,500,2.5,,335,-12.2,24,Submerged,200,24,21,rodent,epithelial,FEI1 murine lung epithelial cells,1x10^5,YES,,nucleo,99
19,Ma et al 2015,https://pubmed.ncbi.nlm.nih.gov/26389709/,Graphene oxide,GO Sheets long,,"In house for lateral size, Go original from Asbury Mills. 3061 grade graphite",DMEM OR RPMI plus 10% FBS,,,L,1000,1,1,,-6.9,96,Submerged,160,24,1018,rodent,macrophage,J774A.1,0.8x10^4,,,alive,53.6
20,Ma et al 2015,https://pubmed.ncbi.nlm.nih.gov/26389709/,Graphene oxide,GO Sheets long,,"In house for lateral size, Go original from Asbury Mills. 3061 grade graphite",DMEM OR RPMI plus 10% FBS,,,L,1000,1,1,,-6.9,96,Submerged,300,24,1018,rodent,macrophage,J774A.1,0.8x10^4,,,alive,30.6
21,Ma et al 2015,https://pubmed.ncbi.nlm.nih.gov/26389709/,Graphene oxide,GO Sheets long,,"In house for lateral size, Go original from Asbury Mills. 3061 grade graphite",DMEM OR RPMI plus 10% FBS,,,L,1000,1,1,,-6.9,96,Submerged,80,24,1018,rodent,macrophage,J774A.1,0.8x10^4,,,alive,67.9
22,Ma et al 2015,https://pubmed.ncbi.nlm.nih.gov/26389709/,Graphene oxide,GO Sheets long,,"In house for lateral size, Go original from Asbury Mills. 3061 grade graphite",DMEM OR RPMI plus 10% FBS,,,L,1000,1,1,,-6.9,96,Submerged,40,24,1018,rodent,macrophage,J774A.1,0.8x10^4,,,alive,74.2
23,Ma et al 2015,https://pubmed.ncbi.nlm.nih.gov/26389709/,Graphene oxide,GO Sheets long,,"In house for lateral size, Go original from Asbury Mills. 3061 grade graphite",DMEM OR RPMI plus 10% FBS,,,L,1000,1,1,,-6.9,96,Submerged,10,24,1018,rodent,macrophage,J774A.1,0.8x10^4,,,alive,91.7
24,Ma et al 2015,https://pubmed.ncbi.nlm.nih.gov/26389709/,Graphene oxide,GO Sheets long,,"In house for lateral size, Go original from Asbury Mills. 3061 grade graphite",DMEM OR RPMI plus 10% FBS,,,L,1000,1,1,,-6.9,96,Submerged,5,24,1018,rodent,macrophage,J774A.1,0.8x10^4,,,alive,97.2
25,Ma et al 2015,https://pubmed.ncbi.nlm.nih.gov/26389709/,Graphene oxide,GO Sheets long,,"In house for lateral size, Go original from Asbury Mills. 3061 grade graphite",DMEM OR RPMI plus 10% FBS,,,L,1000,1,1,,-6.9,96,Submerged,1,24,1018,rodent,macrophage,J774A.1,0.8x10^4,,,alive,99.5
26,Ma et al 2015,https://pubmed.ncbi.nlm.nih.gov/26389709/,Graphene oxide,GO Sheets long,,"In house for lateral size, Go original from Asbury Mills. 3061 grade graphite",DMEM OR RPMI plus 10% FBS,,,L,1000,1,1,,-6.9,96,Submerged,20,24,1018,rodent,macrophage,J774A.1,0.8x10^4,,,alive,78.5
27,Chaterje N 2015,https://pubmed.ncbi.nlm.nih.gov/26602558/,Graphene,GNPs,,Cheap tubes,F12 + 10% FBS,,,L,1500,2,<4,>750,,6,Submerged,10,240,2013,human,epithelial,BEAS- 2B,250,,,cfa,49.8
28,Chaterje N 2015,https://pubmed.ncbi.nlm.nih.gov/26602558/,Graphene,GNPs,,Cheap tubes,F12 + 10% FBS,,,L,1500,2,<4,>750,,6,Submerged,50,240,2013,human,epithelial,BEAS- 2B,250,,,cfa,36.1
29,Chaterje N 2015,https://pubmed.ncbi.nlm.nih.gov/26602558/,Graphene oxide,GO Single layer ,,Cheap tubes,F12 + 10% FBS,,,M,800,1,0.7-1.2,,,6,Submerged,50,240,2014,human,epithelial,BEAS- 2B,250,,,cfa,59.7
30,Chaterje N 2015,https://pubmed.ncbi.nlm.nih.gov/26602558/,Graphene oxide,GO Single layer ,,Cheap tubes,F12 + 10% FBS,,,M,800,1,0.7-1.2,,,6,Submerged,10,240,2014,human,epithelial,BEAS- 2B,250,,,cfa,80
31,Chaterje N 2015,https://pubmed.ncbi.nlm.nih.gov/26602558/,Graphene oxide,GO few layers ,,Cheap tubes,F12 + 10% FBS,,,M,800,6,4.2-7.2,,,6,Submerged,50,240,2015,human,epithelial,BEAS- 2B,250,,,cfa,53.4
32,Chaterje N 2015,https://pubmed.ncbi.nlm.nih.gov/26602558/,Graphene oxide,GO few layers ,,Cheap tubes,F12 + 10% FBS,,,M,800,6,4.2-7.2,,,6,Submerged,10,240,2015,human,epithelial,BEAS- 2B,250,,,cfa,64.8
33,Chaterje N 2015,https://pubmed.ncbi.nlm.nih.gov/26602558/,Graphene,GNPs NH2 functionalised,NH2,Cheap tubes,F12 + 10% FBS,,,L,1500,1.5,<3,>750,,6,Submerged,10,240,2016,human,epithelial,BEAS- 2B,250,,,cfa,48.1
34,Chaterje N 2015,https://pubmed.ncbi.nlm.nih.gov/26602558/,Graphene,GNPs NH2 functionalised,NH2,Cheap tubes,F12 + 10% FBS,,,L,1500,1.5,<3,>750,,6,Submerged,50,240,2016,human,epithelial,BEAS- 2B,250,,,cfa,29.9
35,Chaterje N 2015,https://pubmed.ncbi.nlm.nih.gov/26602558/,Graphene,GNPs COOH functionaliised,COOH,Cheap tubes,F12 + 10% FBS,,,L,1500,1.5,<3,>750,,6,Submerged,50,240,2017,human,epithelial,BEAS- 2B,250,,,cfa,37.5
36,Chaterje N 2015,https://pubmed.ncbi.nlm.nih.gov/26602558/,Graphene,GNPs COOH functionaliised,COOH,Cheap tubes,F12 + 10% FBS,,,L,1500,1.5,<3,>750,,6,Submerged,10,240,2017,human,epithelial,BEAS- 2B,250,,,cfa,62.5
37,Chaterje N 2015,https://pubmed.ncbi.nlm.nih.gov/26602558/,Graphene,GNPs pristine,,Cheap tubes,F12 + 10% FBS,,,L,1500,2,<4,>750,,96,Submerged,100,24,3008,human,epithelial,BEAS- 2B,5x10^3,,,ez_cyto,25
38,Chaterje N 2015,https://pubmed.ncbi.nlm.nih.gov/26602558/,Graphene,GNPs pristine,,Cheap tubes,F12 + 10% FBS,,,L,1500,2,<4,>750,,96,Submerged,5,24,3008,human,epithelial,BEAS- 2B,5x10^3,,,ez_cyto,100
39,Chaterje N 2015,https://pubmed.ncbi.nlm.nih.gov/26602558/,Graphene,GNPs pristine,,Cheap tubes,F12 + 10% FBS,,,L,1500,2,<4,>750,,96,Submerged,10,24,3008,human,epithelial,BEAS- 2B,5x10^3,,,ez_cyto,98.9
40,Chaterje N 2015,https://pubmed.ncbi.nlm.nih.gov/26602558/,Graphene,GNPs pristine,,Cheap tubes,F12 + 10% FBS,,,L,1500,2,<4,>750,,96,Submerged,25,24,3008,human,epithelial,BEAS- 2B,5x10^3,,,ez_cyto,83.5
41,Chaterje N 2015,https://pubmed.ncbi.nlm.nih.gov/26602558/,Graphene,GNPs pristine,,Cheap tubes,F12 + 10% FBS,,,L,1500,2,<4,>750,,96,Submerged,50,24,3008,human,epithelial,BEAS- 2B,5x10^3,,,ez_cyto,60.5
42,Chaterje N 2015,https://pubmed.ncbi.nlm.nih.gov/26602558/,Graphene,GNPs pristine,,Cheap tubes,F12 + 10% FBS,,,L,1500,2,<4,>750,,96,Submerged,75,24,3008,human,epithelial,BEAS- 2B,5x10^3,,,ez_cyto,41.9
43,Chaterje N 2015,https://pubmed.ncbi.nlm.nih.gov/26602558/,Graphene,GNPs pristine,,Cheap tubes,F12 + 10% FBS,,,L,1500,2,<4,>750,,96,Submerged,150,24,3008,human,epithelial,BEAS- 2B,5x10^3,,,ez_cyto,14.1
44,Chaterje N 2015,https://pubmed.ncbi.nlm.nih.gov/26602558/,Graphene oxide,GO single layer,,Cheap tubes,F12 + 10% FBS,,,M,800,1,0.7-1.2,,,96,Submerged,75,24,3009,human,epithelial,BEAS- 2B,5x10^3,,,ez_cyto,68.6
45,Chaterje N 2015,https://pubmed.ncbi.nlm.nih.gov/26602558/,Graphene oxide,GO single layer,,Cheap tubes,F12 + 10% FBS,,,M,800,1,0.7-1.2,,,96,Submerged,150,24,3009,human,epithelial,BEAS- 2B,5x10^3,,,ez_cyto,28.1
46,Chaterje N 2015,https://pubmed.ncbi.nlm.nih.gov/26602558/,Graphene oxide,GO single layer,,Cheap tubes,F12 + 10% FBS,,,M,800,1,0.7-1.2,,,96,Submerged,50,24,3009,human,epithelial,BEAS- 2B,5x10^3,,,ez_cyto,82.5
47,Chaterje N 2015,https://pubmed.ncbi.nlm.nih.gov/26602558/,Graphene oxide,GO single layer,,Cheap tubes,F12 + 10% FBS,,,M,800,1,0.7-1.2,,,96,Submerged,100,24,3009,human,epithelial,BEAS- 2B,5x10^3,,,ez_cyto,49.1
48,Chaterje N 2015,https://pubmed.ncbi.nlm.nih.gov/26602558/,Graphene oxide,GO single layer,,Cheap tubes,F12 + 10% FBS,,,M,800,1,0.7-1.2,,,96,Submerged,10,24,3009,human,epithelial,BEAS- 2B,5x10^3,,,ez_cyto,94.6
49,Chaterje N 2015,https://pubmed.ncbi.nlm.nih.gov/26602558/,Graphene oxide,GO single layer,,Cheap tubes,F12 + 10% FBS,,,M,800,1,0.7-1.2,,,96,Submerged,5,24,3009,human,epithelial,BEAS- 2B,5x10^3,,,ez_cyto,94.5
50,Chaterje N 2015,https://pubmed.ncbi.nlm.nih.gov/26602558/,Graphene oxide,GO single layer,,Cheap tubes,F12 + 10% FBS,,,M,800,1,0.7-1.2,,,96,Submerged,25,24,3009,human,epithelial,BEAS- 2B,5x10^3,,,ez_cyto,88.1
51,Chaterje N 2015,https://pubmed.ncbi.nlm.nih.gov/26602558/,Graphene oxide,GO few layers,,Cheap tubes,F12 + 10% FBS,,,M,800,6,4.2-7.2,,,96,Submerged,5,24,3010,human,epithelial,BEAS- 2B,5x10^3,,,ez_cyto,100
52,Chaterje N 2015,https://pubmed.ncbi.nlm.nih.gov/26602558/,Graphene oxide,GO few layers,,Cheap tubes,F12 + 10% FBS,,,M,800,6,4.2-7.2,,,96,Submerged,10,24,3010,human,epithelial,BEAS- 2B,5x10^3,,,ez_cyto,100
53,Chaterje N 2015,https://pubmed.ncbi.nlm.nih.gov/26602558/,Graphene oxide,GO few layers,,Cheap tubes,F12 + 10% FBS,,,M,800,6,4.2-7.2,,,96,Submerged,25,24,3010,human,epithelial,BEAS- 2B,5x10^3,,,ez_cyto,93.2
54,Chaterje N 2015,https://pubmed.ncbi.nlm.nih.gov/26602558/,Graphene oxide,GO few layers,,Cheap tubes,F12 + 10% FBS,,,M,800,6,4.2-7.2,,,96,Submerged,50,24,3010,human,epithelial,BEAS- 2B,5x10^3,,,ez_cyto,81.4
55,Chaterje N 2015,https://pubmed.ncbi.nlm.nih.gov/26602558/,Graphene oxide,GO few layers,,Cheap tubes,F12 + 10% FBS,,,M,800,6,4.2-7.2,,,96,Submerged,75,24,3010,human,epithelial,BEAS- 2B,5x10^3,,,ez_cyto,68.1
56,Chaterje N 2015,https://pubmed.ncbi.nlm.nih.gov/26602558/,Graphene oxide,GO few layers,,Cheap tubes,F12 + 10% FBS,,,M,800,6,4.2-7.2,,,96,Submerged,100,24,3010,human,epithelial,BEAS- 2B,5x10^3,,,ez_cyto,52.9
57,Chaterje N 2015,https://pubmed.ncbi.nlm.nih.gov/26602558/,Graphene oxide,GO few layers,,Cheap tubes,F12 + 10% FBS,,,M,800,6,4.2-7.2,,,96,Submerged,150,24,3010,human,epithelial,BEAS- 2B,5x10^3,,,ez_cyto,41
58,Chaterje N 2015,https://pubmed.ncbi.nlm.nih.gov/26602558/,Graphene,GNPs NH2 functionalised,NH2,Cheap tubes,F12 + 10% FBS,,,L,1500,1.5,<3,>750,,96,Submerged,150,24,3011,human,epithelial,BEAS- 2B,5x10^3,,,ez_cyto,26.32
59,Chaterje N 2015,https://pubmed.ncbi.nlm.nih.gov/26602558/,Graphene,GNPs NH2 functionalised,NH2,Cheap tubes,F12 + 10% FBS,,,L,1500,1.5,<3,>750,,96,Submerged,100,24,3011,human,epithelial,BEAS- 2B,5x10^3,,,ez_cyto,40.1
60,Chaterje N 2015,https://pubmed.ncbi.nlm.nih.gov/26602558/,Graphene,GNPs NH2 functionalised,NH2,Cheap tubes,F12 + 10% FBS,,,L,1500,1.5,<3,>750,,96,Submerged,50,24,3011,human,epithelial,BEAS- 2B,5x10^3,,,ez_cyto,64.4
61,Chaterje N 2015,https://pubmed.ncbi.nlm.nih.gov/26602558/,Graphene,GNPs NH2 functionalised,NH2,Cheap tubes,F12 + 10% FBS,,,L,1500,1.5,<3,>750,,96,Submerged,75,24,3011,human,epithelial,BEAS- 2B,5x10^3,,,ez_cyto,57.7
62,Chaterje N 2015,https://pubmed.ncbi.nlm.nih.gov/26602558/,Graphene,GNPs NH2 functionalised,NH2,Cheap tubes,F12 + 10% FBS,,,L,1500,1.5,<3,>750,,96,Submerged,10,24,3011,human,epithelial,BEAS- 2B,5x10^3,,,ez_cyto,97.5
63,Chaterje N 2015,https://pubmed.ncbi.nlm.nih.gov/26602558/,Graphene,GNPs NH2 functionalised,NH2,Cheap tubes,F12 + 10% FBS,,,L,1500,1.5,<3,>750,,96,Submerged,5,24,3011,human,epithelial,BEAS- 2B,5x10^3,,,ez_cyto,100
64,Chaterje N 2015,https://pubmed.ncbi.nlm.nih.gov/26602558/,Graphene,GNPs NH2 functionalised,NH2,Cheap tubes,F12 + 10% FBS,,,L,1500,1.5,<3,>750,,96,Submerged,25,24,3011,human,epithelial,BEAS- 2B,5x10^3,,,ez_cyto,82
65,Chaterje N 2015,https://pubmed.ncbi.nlm.nih.gov/26602558/,Graphene,GNPs COOH functionaliised,COOH,Cheap tubes,F12 + 10% FBS,,,L,1500,1.5,<3,>750,,96,Submerged,5,24,3012,human,epithelial,BEAS- 2B,5x10^3,,,ez_cyto,100
66,Chaterje N 2015,https://pubmed.ncbi.nlm.nih.gov/26602558/,Graphene,GNPs COOH functionaliised,COOH,Cheap tubes,F12 + 10% FBS,,,L,1500,1.5,<3,>750,,96,Submerged,10,24,3012,human,epithelial,BEAS- 2B,5x10^3,,,ez_cyto,100
67,Chaterje N 2015,https://pubmed.ncbi.nlm.nih.gov/26602558/,Graphene,GNPs COOH functionaliised,COOH,Cheap tubes,F12 + 10% FBS,,,L,1500,1.5,<3,>750,,96,Submerged,25,24,3012,human,epithelial,BEAS- 2B,5x10^3,,,ez_cyto,85
68,Chaterje N 2015,https://pubmed.ncbi.nlm.nih.gov/26602558/,Graphene,GNPs COOH functionaliised,COOH,Cheap tubes,F12 + 10% FBS,,,L,1500,1.5,<3,>750,,96,Submerged,50,24,3012,human,epithelial,BEAS- 2B,5x10^3,,,ez_cyto,53.4
69,Chaterje N 2015,https://pubmed.ncbi.nlm.nih.gov/26602558/,Graphene,GNPs COOH functionaliised,COOH,Cheap tubes,F12 + 10% FBS,,,L,1500,1.5,<3,>750,,96,Submerged,75,24,3012,human,epithelial,BEAS- 2B,5x10^3,,,ez_cyto,44.2
70,Chaterje N 2015,https://pubmed.ncbi.nlm.nih.gov/26602558/,Graphene,GNPs COOH functionaliised,COOH,Cheap tubes,F12 + 10% FBS,,,L,1500,1.5,<3,>750,,96,Submerged,100,24,3012,human,epithelial,BEAS- 2B,5x10^3,,,ez_cyto,38.7
71,Chaterje N 2015,https://pubmed.ncbi.nlm.nih.gov/26602558/,Graphene,GNPs COOH functionaliised,COOH,Cheap tubes,F12 + 10% FBS,,,L,1500,1.5,<3,>750,,96,Submerged,150,24,3012,human,epithelial,BEAS- 2B,5x10^3,,,ez_cyto,22.9
72,Mittal et all 2016,https://www.nature.com/articles/srep39548,Graphene oxide,GO,,in house ,DMEM F12 +10%FBS,126.3,,S,400,1,,,-13.7,96,Submerged,100,24,4070,human,epithelial,A549,10^4,NO,,viability_pi,74.04255319
73,Mittal et all 2016,https://www.nature.com/articles/srep39548,Graphene oxide,GO,,in house ,DMEM F12 +10%FBS,126.3,,S,400,1,,,-13.7,96,Submerged,50,24,4070,human,epithelial,A549,10^4,NO,,viability_pi,82.34042553
74,Mittal et all 2016,https://www.nature.com/articles/srep39548,Graphene oxide,GO,,in house ,DMEM F12 +10%FBS,126.3,,S,400,1,,,-13.7,96,Submerged,10,24,4070,human,epithelial,A549,10^4,NO,,viability_pi,90.85106383
75,Mittal et all 2016,https://www.nature.com/articles/srep39548,Graphene oxide,GO,,in house ,DMEM F12 +10%FBS,126.3,,S,400,1,,,-13.7,96,Submerged,1,24,4070,human,epithelial,A549,10^4,NO,,viability_pi,96.17021277
76,Mittal et all 2016,https://www.nature.com/articles/srep39548,Graphene oxide,GO,,in house ,DMEM F12 +10%FBS,126.3,,S,400,1,,,-13.7,96,Submerged,25,24,4070,human,epithelial,A549,10^4,NO,,viability_pi,85.85106383
77,Mittal et all 2016,https://www.nature.com/articles/srep39548,Graphene oxide,GO,,in house ,RPMI + 10% FBS,126.3,,S,400,1,,,-13.7,96,Submerged,1,24,4074,human,epithelial,BEAS- 2B,10^4,NO,,viability_pi,96.41025641
78,Mittal et all 2016,https://www.nature.com/articles/srep39548,Graphene oxide,GO,,in house ,RPMI + 10% FBS,126.3,,S,400,1,,,-13.7,96,Submerged,10,24,4074,human,epithelial,BEAS- 2B,10^4,NO,,viability_pi,93.46153846
79,Mittal et all 2016,https://www.nature.com/articles/srep39548,Graphene oxide,GO,,in house ,RPMI + 10% FBS,126.3,,S,400,1,,,-13.7,96,Submerged,25,24,4074,human,epithelial,BEAS- 2B,10^4,NO,,viability_pi,90.64102564
80,Mittal et all 2016,https://www.nature.com/articles/srep39548,Graphene oxide,GO,,in house ,RPMI + 10% FBS,126.3,,S,400,1,,,-13.7,96,Submerged,50,24,4074,human,epithelial,BEAS- 2B,10^4,NO,,viability_pi,88.84615385
81,Mittal et all 2016,https://www.nature.com/articles/srep39548,Graphene oxide,GO,,in house ,RPMI + 10% FBS,126.3,,S,400,1,,,-13.7,96,Submerged,100,24,4074,human,epithelial,BEAS- 2B,10^4,NO,,viability_pi,82.5
82,Mittal et all 2016,https://www.nature.com/articles/srep39548,rGO,thermally reduced GO,,in house ,DMEM F12 +10%FBS,66.98,,S,150,3.5,,,-6.9,96,Submerged,50,24,4078,human,epithelial,A549,10^4,NO,,viability_pi,77.87234043
83,Mittal et all 2016,https://www.nature.com/articles/srep39548,rGO,thermally reduced GO,,in house ,DMEM F12 +10%FBS,66.98,,S,150,3.5,,,-6.9,96,Submerged,25,24,4078,human,epithelial,A549,10^4,NO,,viability_pi,83.82978723
84,Mittal et all 2016,https://www.nature.com/articles/srep39548,rGO,thermally reduced GO,,in house ,DMEM F12 +10%FBS,66.98,,S,150,3.5,,,-6.9,96,Submerged,100,24,4078,human,epithelial,A549,10^4,NO,,viability_pi,69.57446809
85,Mittal et all 2016,https://www.nature.com/articles/srep39548,rGO,thermally reduced GO,,in house ,DMEM F12 +10%FBS,66.98,,S,150,3.5,,,-6.9,96,Submerged,1,24,4078,human,epithelial,A549,10^4,NO,,viability_pi,93.08510638
86,Mittal et all 2016,https://www.nature.com/articles/srep39548,rGO,thermally reduced GO,,in house ,DMEM F12 +10%FBS,66.98,,S,150,3.5,,,-6.9,96,Submerged,10,24,4078,human,epithelial,A549,10^4,NO,,viability_pi,88.19148936
87,Mittal et all 2016,https://www.nature.com/articles/srep39548,rGO,thermally reduced GO,,in house ,RPMI + 10% FBS,66.98,,S,150,3.5,,,-6.9,96,Submerged,1,24,4082,human,epithelial,BEAS- 2B,10^4,NO,,viability_pi,94.48717949
88,Mittal et all 2016,https://www.nature.com/articles/srep39548,rGO,thermally reduced GO,,in house ,RPMI + 10% FBS,66.98,,S,150,3.5,,,-6.9,96,Submerged,10,24,4082,human,epithelial,BEAS- 2B,10^4,NO,,viability_pi,88.84615385
89,Mittal et all 2016,https://www.nature.com/articles/srep39548,rGO,thermally reduced GO,,in house ,RPMI + 10% FBS,66.98,,S,150,3.5,,,-6.9,96,Submerged,25,24,4082,human,epithelial,BEAS- 2B,10^4,NO,,viability_pi,84.80769231
90,Mittal et all 2016,https://www.nature.com/articles/srep39548,rGO,thermally reduced GO,,in house ,RPMI + 10% FBS,66.98,,S,150,3.5,,,-6.9,96,Submerged,50,24,4082,human,epithelial,BEAS- 2B,10^4,NO,,viability_pi,81.21794872
91,Mittal et all 2016,https://www.nature.com/articles/srep39548,rGO,thermally reduced GO,,in house ,RPMI + 10% FBS,66.98,,S,150,3.5,,,-6.9,96,Submerged,100,24,4082,human,epithelial,BEAS- 2B,10^4,NO,,viability_pi,75.51282051
92,Mittal et all 2016,https://www.nature.com/articles/srep39548,rGO,Chemically reduced GO,,in house ,DMEM F12 +10%FBS,97.3,,S,250,3.5,,,-9.46,96,Submerged,1,24,4086,human,epithelial,A549,10^4,NO,,viability_pi,99.68085106
93,Mittal et all 2016,https://www.nature.com/articles/srep39548,rGO,Chemically reduced GO,,in house ,DMEM F12 +10%FBS,97.3,,S,250,3.5,,,-9.46,96,Submerged,10,24,4086,human,epithelial,A549,10^4,NO,,viability_pi,97.0212766
94,Mittal et all 2016,https://www.nature.com/articles/srep39548,rGO,Chemically reduced GO,,in house ,DMEM F12 +10%FBS,97.3,,S,250,3.5,,,-9.46,96,Submerged,25,24,4086,human,epithelial,A549,10^4,NO,,viability_pi,95.85106383
95,Mittal et all 2016,https://www.nature.com/articles/srep39548,rGO,Chemically reduced GO,,in house ,DMEM F12 +10%FBS,97.3,,S,250,3.5,,,-9.46,96,Submerged,50,24,4086,human,epithelial,A549,10^4,NO,,viability_pi,94.68085106
96,Mittal et all 2016,https://www.nature.com/articles/srep39548,rGO,Chemically reduced GO,,in house ,DMEM F12 +10%FBS,97.3,,S,250,3.5,,,-9.46,96,Submerged,100,24,4086,human,epithelial,A549,10^4,NO,,viability_pi,93.61702128
97,Mittal et all 2016,https://www.nature.com/articles/srep39548,rGO,Chemically reduced GO,,in house ,RPMI + 10% FBS,97.3,,S,250,3.5,,,-9.46,96,Submerged,100,24,4090,human,epithelial,BEAS- 2B,10^4,NO,,viability_pi,89.93589744
98,Mittal et all 2016,https://www.nature.com/articles/srep39548,rGO,Chemically reduced GO,,in house ,RPMI + 10% FBS,97.3,,S,250,3.5,,,-9.46,96,Submerged,25,24,4090,human,epithelial,BEAS- 2B,10^4,NO,,viability_pi,98.20512821
99,Mittal et all 2016,https://www.nature.com/articles/srep39548,rGO,Chemically reduced GO,,in house ,RPMI + 10% FBS,97.3,,S,250,3.5,,,-9.46,96,Submerged,50,24,4090,human,epithelial,BEAS- 2B,10^4,NO,,viability_pi,93.91025641
100,Mittal et all 2016,https://www.nature.com/articles/srep39548,rGO,Chemically reduced GO,,in house ,RPMI + 10% FBS,97.3,,S,250,3.5,,,-9.46,96,Submerged,10,24,4090,human,epithelial,BEAS- 2B,10^4,NO,,viability_pi,100
101,Mittal et all 2016,https://www.nature.com/articles/srep39548,rGO,Chemically reduced GO,,in house ,RPMI + 10% FBS,97.3,,S,250,3.5,,,-9.46,96,Submerged,1,24,4090,human,epithelial,BEAS- 2B,10^4,NO,,viability_pi,100
102,Paino et al 2016,https://onlinelibrary.wiley.com/doi/epdf/10.1002/jbm.a.35946,Graphene oxide,,,"doesn’t say, but Go from Graphite in house",RPMI + 10% FCS,100,,S,,1,1.2,,-8.9,6,Submerged,1,24,4120,human,macrophage,monocytes ,1x10^6,,,viability_pi,95.86085054
103,Paino et al 2016,https://onlinelibrary.wiley.com/doi/epdf/10.1002/jbm.a.35946,Graphene oxide,,,"doesn’t say, but Go from Graphite in house",RPMI + 10% FCS,100,,S,,1,1.2,,-8.9,6,Submerged,12,24,4120,human,macrophage,monocytes ,1x10^6,,,viability_pi,91.59550751
104,Paino et al 2016,https://onlinelibrary.wiley.com/doi/epdf/10.1002/jbm.a.35946,Graphene oxide,,,"doesn’t say, but Go from Graphite in house",RPMI + 10% FCS,100,,S,,1,1.2,,-8.9,6,Submerged,24,24,4120,human,macrophage,monocytes ,1x10^6,,,viability_pi,84.68851218
105,Jung-Park et al 2015,https://pubmed.ncbi.nlm.nih.gov/24980260/,Graphene,GNPs,,"Hanwha Nanotech, Korea",F12 + 10% FBS,361,,S,less than 2000,8,3.5,735,-11.37,96,Submerged,2.5,24,5003,human,epithelial,BEAS- 2B,2x10^4,,,viability_ldh,97.62931034
106,Jung-Park et al 2015,https://pubmed.ncbi.nlm.nih.gov/24980260/,Graphene,GNPs,,"Hanwha Nanotech, Korea",F12 + 10% FBS,361,,S,less than 2000,8,3.5,735,-11.37,96,Submerged,5,24,5003,human,epithelial,BEAS- 2B,2x10^4,,,viability_ldh,97.19827586
107,Jung-Park et al 2015,https://pubmed.ncbi.nlm.nih.gov/24980260/,Graphene,GNPs,,"Hanwha Nanotech, Korea",F12 + 10% FBS,361,,S,less than 2000,8,3.5,735,-11.37,96,Submerged,10,24,5003,human,epithelial,BEAS- 2B,2x10^4,,,viability_ldh,91.1637931
108,Jung-Park et al 2015,https://pubmed.ncbi.nlm.nih.gov/24980260/,Graphene,GNPs,,"Hanwha Nanotech, Korea",F12 + 10% FBS,361,,S,less than 2000,8,3.5,735,-11.37,96,Submerged,20,24,5003,human,epithelial,BEAS- 2B,2x10^4,,,viability_ldh,66.1637931
109,Jung-Park et al 2015,https://pubmed.ncbi.nlm.nih.gov/24980260/,Graphene,GNPs,,"Hanwha Nanotech, Korea",F12 + 10% FBS,361,,S,less than 2000,8,3.5,735,-11.37,96,Submerged,10,72,5004,human,epithelial,BEAS- 2B,1x10^4,,,viability_ldh,39.86842105
110,Jung-Park et al 2015,https://pubmed.ncbi.nlm.nih.gov/24980260/,Graphene,GNPs,,"Hanwha Nanotech, Korea",F12 + 10% FBS,361,,S,less than 2000,8,3.5,735,-11.37,96,Submerged,20,72,5004,human,epithelial,BEAS- 2B,1x10^4,,,viability_ldh,20.39473684
111,Jung-Park et al 2015,https://pubmed.ncbi.nlm.nih.gov/24980260/,Graphene,GNPs,,"Hanwha Nanotech, Korea",F12 + 10% FBS,361,,S,less than 2000,8,3.5,735,-11.37,96,Submerged,2.5,72,5004,human,epithelial,BEAS- 2B,1x10^4,,,viability_ldh,79.47368421
112,Jung-Park et al 2015,https://pubmed.ncbi.nlm.nih.gov/24980260/,Graphene,GNPs,,"Hanwha Nanotech, Korea",F12 + 10% FBS,361,,S,less than 2000,8,3.5,735,-11.37,96,Submerged,5,72,5004,human,epithelial,BEAS- 2B,1x10^4,,,viability_ldh,59.73684211
113,Xu et al 2016,https://pubs.acs.org/doi/10.1021/acsnano.6b00539,Graphene oxide,GO,,"graphite from qimgdao BCSM china, made GO in house",DMEM + 10 % FBS,250,,S,300,1,1.1,,-7.4,96,Submerged,1,24,5115,rodent,macrophage,J774.A1,10^4,,,viability_ldh,99.13131941
114,Xu et al 2016,https://pubs.acs.org/doi/10.1021/acsnano.6b00539,Graphene oxide,GO,,"graphite from qimgdao BCSM china, made GO in house",DMEM + 10 % FBS,250,,S,300,1,1.1,,-7.4,96,Submerged,2,24,5115,rodent,macrophage,J774.A1,10^4,,,viability_ldh,93.70206575
115,Xu et al 2016,https://pubs.acs.org/doi/10.1021/acsnano.6b00539,Graphene oxide,GO,,"graphite from qimgdao BCSM china, made GO in house",DMEM + 10 % FBS,250,,S,300,1,1.1,,-7.4,96,Submerged,4,24,5115,rodent,macrophage,J774.A1,10^4,,,viability_ldh,88.16422702
116,Xu et al 2016,https://pubs.acs.org/doi/10.1021/acsnano.6b00539,Graphene oxide,GO,,"graphite from qimgdao BCSM china, made GO in house",DMEM + 10 % FBS,250,,S,300,1,1.1,,-7.4,96,Submerged,10,24,5115,rodent,macrophage,J774.A1,10^4,,,viability_ldh,85.01525989
117,Xu et al 2016,https://pubs.acs.org/doi/10.1021/acsnano.6b00539,Graphene oxide,GO,,"graphite from qimgdao BCSM china, made GO in house",DMEM + 10 % FBS,250,,S,300,1,1.1,,-7.4,96,Submerged,20,24,5115,rodent,macrophage,J774.A1,10^4,,,viability_ldh,71.87646603
118,Xu et al 2016,https://pubs.acs.org/doi/10.1021/acsnano.6b00539,Graphene oxide,GO,,"graphite from qimgdao BCSM china, made GO in house",DMEM + 10 % FBS,250,,S,300,1,1.1,,-7.5,96,Submerged,50,24,5115,rodent,macrophage,J774.A1,10^4,,,viability_ldh,83.04277845
119,Xu et al 2016,https://pubs.acs.org/doi/10.1021/acsnano.6b00539,Graphene oxide,GO,,"graphite from qimgdao BCSM china, made GO in house",DMEM + 10 % FBS,250,,S,300,1,1.1,,-7.6,96,Submerged,100,24,5115,rodent,macrophage,J774.A1,10^4,,,viability_ldh,39.90161184
120,Xu et al 2016,https://pubs.acs.org/doi/10.1021/acsnano.6b00539,Graphene oxide,GO-NH2,Amine,"graphite from qimgdao BCSM china, made GO in house",DMEM + 10 % FBS,422,,S,300,1,1.2,,-5.7,96,Submerged,4,24,5116,rodent,macrophage,J774.A1,10^4,,,viability_ldh,97.25692004
121,Xu et al 2016,https://pubs.acs.org/doi/10.1021/acsnano.6b00539,Graphene oxide,GO-NH2,Amine,"graphite from qimgdao BCSM china, made GO in house",DMEM + 10 % FBS,422,,S,300,1,1.2,,-5.7,96,Submerged,50,24,5116,rodent,macrophage,J774.A1,10^4,,,viability_ldh,58.60442973
122,Xu et al 2016,https://pubs.acs.org/doi/10.1021/acsnano.6b00539,Graphene oxide,GO-PAA,poly acrylic acid,"graphite from qimgdao BCSM china, made GO in house",DMEM + 10 % FBS,215,,S,300,1,1.2,,-5.8,96,Submerged,50,24,5117,rodent,macrophage,J774.A1,10^4,,,viability_ldh,69.32737866
123,Xu et al 2016,https://pubs.acs.org/doi/10.1021/acsnano.6b00539,Graphene oxide,GO-PAA,poly acrylic acid,"graphite from qimgdao BCSM china, made GO in house",DMEM + 10 % FBS,215,,S,300,1,1.2,,-5.8,96,Submerged,4,24,5117,rodent,macrophage,J774.A1,10^4,,,viability_ldh,97.75566185
124,Xu et al 2016,https://pubs.acs.org/doi/10.1021/acsnano.6b00539,Graphene oxide,GO-PAM,poly acrylamide,"graphite from qimgdao BCSM china, made GO in house",DMEM + 10 % FBS,260? (peak from 220-1600),,S,300,1,1.2,,-2.6,96,Submerged,50,24,5118,rodent,macrophage,J774.A1,10^4,,,viability_ldh,86.78334202
125,Xu et al 2016,https://pubs.acs.org/doi/10.1021/acsnano.6b00539,Graphene oxide,GO-PAM,poly acrylamide,"graphite from qimgdao BCSM china, made GO in house",DMEM + 10 % FBS,260? (peak from 220-1600),,S,300,1,1.2,,-2.6,96,Submerged,4,24,5118,rodent,macrophage,J774.A1,10^4,,,viability_ldh,100
126,Xu et al 2016,https://pubs.acs.org/doi/10.1021/acsnano.6b00539,Graphene oxide,GO-PEG,PEG,"graphite from qimgdao BCSM china, made GO in house",DMEM + 10 % FBS,194,,S,300,1,1.2,,-4.6,96,Submerged,4,24,5119,rodent,macrophage,J774.A1,10^4,,,viability_ldh,97.00754914
127,Xu et al 2016,https://pubs.acs.org/doi/10.1021/acsnano.6b00539,Graphene oxide,GO-PEG,PEG,"graphite from qimgdao BCSM china, made GO in house",DMEM + 10 % FBS,194,,S,300,1,1.2,,-4.6,96,Submerged,50,24,5119,rodent,macrophage,J774.A1,10^4,,,viability_ldh,71.07297499
128,Wiemann et al 2016,https://www.ncbi.nlm.nih.gov/pmc/articles/PMC4779246/pdf/12951_2016_Article_164.pdf,,GRAPHITE nanoplatelets,,BASF SE Germany, F12K+ 15 FCS + 2nM glutamine - Culture then when seeded at the 96 plate only F12K +5 FCS. When exposed in phenol red free medium F12K and 2mM glutamine,less than 30um,,L,,,,72,,96,Submerged,22.5,16,5122,rodent,macrophage,Rat NR8383 (alveolar macrophges),3x10^5,,,viability_ldh,97.3042362
129,Wiemann et al 2016,https://www.ncbi.nlm.nih.gov/pmc/articles/PMC4779246/pdf/12951_2016_Article_164.pdf,,GRAPHITE nanoplatelets,,BASF SE Germany, F12K+ 15 FCS + 2nM glutamine - Culture then when seeded at the 96 plate only F12K +5 FCS. When exposed in phenol red free medium F12K and 2mM glutamine,less than 30um,,L,,,,72,,96,Submerged,45,16,5122,rodent,macrophage,Rat NR8383 (alveolar macrophges),3x10^5,,,viability_ldh,94.6084724
130,Wiemann et al 2016,https://www.ncbi.nlm.nih.gov/pmc/articles/PMC4779246/pdf/12951_2016_Article_164.pdf,,GRAPHITE nanoplatelets,,BASF SE Germany, F12K+ 15 FCS + 2nM glutamine - Culture then when seeded at the 96 plate only F12K +5 FCS. When exposed in phenol red free medium F12K and 2mM glutamine,less than 30um,,L,,,,72,,96,Submerged,90,16,5122,rodent,macrophage,Rat NR8383 (alveolar macrophges),3x10^5,,,viability_ldh,89.98716303
131,Wiemann et al 2016,https://www.ncbi.nlm.nih.gov/pmc/articles/PMC4779246/pdf/12951_2016_Article_164.pdf,,GRAPHITE nanoplatelets,,BASF SE Germany, F12K+ 15 FCS + 2nM glutamine - Culture then when seeded at the 96 plate only F12K +5 FCS. When exposed in phenol red free medium F12K and 2mM glutamine,less than 30um,,L,,,,72,,96,Submerged,180,16,5122,rodent,macrophage,Rat NR8383 (alveolar macrophges),3x10^5,,,viability_ldh,79.84595635
132,Vranic et al 2018,https://pubmed.ncbi.nlm.nih.gov/29286639/,Graphene oxide,GO (Short),,in house,RPMI +10% FBS,,,S,55-700,1.5,1.3,,-57.1,96 OR 12,Submerged,1,24,5141,human,epithelial,BEAS- 2B,doesn’t mention but has cell count over treatment,YES (no endotoxin),,viability_ldh,93.5
133,Vranic et al 2018,https://pubmed.ncbi.nlm.nih.gov/29286639/,Graphene oxide,GO (Short),,in house,RPMI +10% FBS,,,S,55-700,1.5,1.3,,-57.1,96 OR 12,Submerged,10,24,5141,human,epithelial,BEAS- 2B,doesn’t mention but has cell count over treatment,YES (no endotoxin),,viability_ldh,100
134,Vranic et al 2018,https://pubmed.ncbi.nlm.nih.gov/29286639/,Graphene oxide,GO (Short),,in house,RPMI +10% FBS,,,S,55-700,1.5,1.3,,-57.1,96 OR 12,Submerged,100,24,5141,human,epithelial,BEAS- 2B,doesn’t mention but has cell count over treatment,YES (no endotoxin),,viability_ldh,100
135,Vranic et al 2018,https://pubmed.ncbi.nlm.nih.gov/29286639/,Graphene oxide,GO (Short),,in house,RPMI,,,S,55-700,1.5,1.3,,-57.1,96 OR 12,Submerged,10,24,5142,human,epithelial,BEAS- 2B,doesn’t mention but has cell count over treatment,YES (no endotoxin),,viability_ldh,89
136,Vranic et al 2018,https://pubmed.ncbi.nlm.nih.gov/29286639/,Graphene oxide,GO (Short),,in house,RPMI,,,S,55-700,1.5,1.3,,-57.1,96 OR 12,Submerged,100,24,5142,human,epithelial,BEAS- 2B,doesn’t mention but has cell count over treatment,YES (no endotoxin),,viability_ldh,83.4
137,Vranic et al 2018,https://pubmed.ncbi.nlm.nih.gov/29286639/,Graphene oxide,GO (Short),,in house,RPMI,,,S,55-700,1.5,1.3,,-57.1,96 OR 12,Submerged,1,24,5142,human,epithelial,BEAS- 2B,doesn’t mention but has cell count over treatment,YES (no endotoxin),,viability_ldh,93
138,Vranic et al 2018,https://pubmed.ncbi.nlm.nih.gov/29286639/,Graphene oxide,GO (long),,in house,RPMI+10% FBS,,,L,1000-2000,1,1,,-51.7,96 OR 12,Submerged,1,24,5143,human,epithelial,BEAS- 2B,doesn’t mention but has cell count over treatment,YES (no endotoxin),,viability_ldh,97
139,Vranic et al 2018,https://pubmed.ncbi.nlm.nih.gov/29286639/,Graphene oxide,GO (long),,in house,RPMI+10% FBS,,,L,1000-2001,1,1,,-51.7,96 OR 12,Submerged,10,24,5143,human,epithelial,BEAS- 2B,doesn’t mention but has cell count over treatment,YES (no endotoxin),,viability_ldh,96
140,Vranic et al 2018,https://pubmed.ncbi.nlm.nih.gov/29286639/,Graphene oxide,GO (long),,in house,RPMI+10% FBS,,,L,1000-2002,1,1,,-51.7,96 OR 12,Submerged,100,24,5143,human,epithelial,BEAS- 2B,doesn’t mention but has cell count over treatment,YES (no endotoxin),,viability_ldh,85
141,Vranic et al 2018,https://pubmed.ncbi.nlm.nih.gov/29286639/,Graphene oxide,GO (long),,in house,RPMI,,,L,1000-2003,1,1,,-51.7,96 OR 12,Submerged,1,24,5144,human,epithelial,BEAS- 2B,doesn’t mention but has cell count over treatment,YES (no endotoxin),,viability_ldh,92
142,Vranic et al 2018,https://pubmed.ncbi.nlm.nih.gov/29286639/,Graphene oxide,GO (long),,in house,RPMI,,,L,1000-2004,1,1,,-51.7,96 OR 12,Submerged,10,24,5144,human,epithelial,BEAS- 2B,doesn’t mention but has cell count over treatment,YES (no endotoxin),,viability_ldh,82.2
143,Vranic et al 2018,https://pubmed.ncbi.nlm.nih.gov/29286639/,Graphene oxide,GO (long),,in house,RPMI,,,L,1000-2005,1,1,,-51.7,96 OR 12,Submerged,100,24,5144,human,epithelial,BEAS- 2B,doesn’t mention but has cell count over treatment,YES (no endotoxin),,viability_ldh,77
144,Jung-Park et al 2015,https://pubmed.ncbi.nlm.nih.gov/24980260/,Graphene,GNPs,,"Hanwha Nanotech, Korea",F12 + 10% FBS,361.2 and 506.5,,S,less than 2000,8,3.5,735,-11.37,96,Submerged,2.5,24,6001,human,epithelial,BEAS- 2B,1x10^4,,,viability_mtt,67.1
145,Jung-Park et al 2015,https://pubmed.ncbi.nlm.nih.gov/24980260/,Graphene,GNPs,,"Hanwha Nanotech, Korea",F12 + 10% FBS,361.2 and 506.5,,S,less than 2000,8,3.5,735,-11.37,96,Submerged,5,24,6001,human,epithelial,BEAS- 2B,1x10^4,,,viability_mtt,66.3
146,Jung-Park et al 2015,https://pubmed.ncbi.nlm.nih.gov/24980260/,Graphene,GNPs,,"Hanwha Nanotech, Korea",F12 + 10% FBS,361.2 and 506.5,,S,less than 2000,8,3.5,735,-11.37,96,Submerged,10,24,6001,human,epithelial,BEAS- 2B,1x10^4,,,viability_mtt,60
147,Jung-Park et al 2015,https://pubmed.ncbi.nlm.nih.gov/24980260/,Graphene,GNPs,,"Hanwha Nanotech, Korea",F12 + 10% FBS,361.2 and 506.5,,S,less than 2000,8,3.5,735,-11.37,96,Submerged,20,24,6001,human,epithelial,BEAS- 2B,1x10^4,,,viability_mtt,53.7
148,Jung-Park et al 2015,https://pubmed.ncbi.nlm.nih.gov/24980260/,Graphene,GNPs,,"Hanwha Nanotech, Korea",F12 + 10% FBS,361.2 and 506.5,,S,less than 2000,8,3.5,735,-11.37,96,Submerged,20,72,6002,human,epithelial,BEAS- 2B,5x10^3,,,viability_mtt,35.3
149,Jung-Park et al 2015,https://pubmed.ncbi.nlm.nih.gov/24980260/,Graphene,GNPs,,"Hanwha Nanotech, Korea",F12 + 10% FBS,361.2 and 506.5,,S,less than 2000,8,3.5,735,-11.37,96,Submerged,5,72,6002,human,epithelial,BEAS- 2B,5x10^3,,,viability_mtt,54.2
150,Jung-Park et al 2015,https://pubmed.ncbi.nlm.nih.gov/24980260/,Graphene,GNPs,,"Hanwha Nanotech, Korea",F12 + 10% FBS,361.2 and 506.5,,S,less than 2000,8,3.5,735,-11.37,96,Submerged,2.5,72,6002,human,epithelial,BEAS- 2B,5x10^3,,,viability_mtt,59.5
151,Jung-Park et al 2015,https://pubmed.ncbi.nlm.nih.gov/24980260/,Graphene,GNPs,,"Hanwha Nanotech, Korea",F12 + 10% FBS,361.2 and 506.5,,S,less than 2000,8,3.5,735,-11.37,96,Submerged,10,72,6002,human,epithelial,BEAS- 2B,5x10^3,,,viability_mtt,46.9
152,Reshman et al 2016,https://www.sciencedirect.com/science/article/abs/pii/S0927776515303787,rGO,reduced GO,PEG,made in house while graphite was from Merck,DMEM F12 +10%FBS,791.57,,M,,1,0.42,,,96,Submerged,200,24,6054,human,epithelial,A549,1x10^4,YES,,viability_mtt,23.4
153,Reshman et al 2016,https://www.sciencedirect.com/science/article/abs/pii/S0927776515303787,rGO,reduced GO,PEG,made in house while graphite was from Merck,DMEM F12 +10%FBS,791.57,,M,,1,0.42,,,96,Submerged,100,24,6054,human,epithelial,A549,1x10^4,YES,,viability_mtt,26.43
154,Reshman et al 2016,https://www.sciencedirect.com/science/article/abs/pii/S0927776515303787,rGO,reduced GO,PEG,made in house while graphite was from Merck,DMEM F12 +10%FBS,791.57,,M,,1,0.42,,,96,Submerged,50,24,6054,human,epithelial,A549,1x10^4,YES,,viability_mtt,45.3
155,Reshman et al 2016,https://www.sciencedirect.com/science/article/abs/pii/S0927776515303787,rGO,reduced GO,PEG,made in house while graphite was from Merck,DMEM F12 +10%FBS,791.57,,M,,1,0.42,,,96,Submerged,75,24,6054,human,epithelial,A549,1x10^4,YES,,viability_mtt,35.6
156,Reshman et al 2016,https://www.sciencedirect.com/science/article/abs/pii/S0927776515303787,rGO,reduced GO,PEG,made in house while graphite was from Merck,DMEM F12 +10%FBS,791.57,,M,,1,0.42,,,96,Submerged,10,24,6054,human,epithelial,A549,1x10^4,YES,,viability_mtt,84.7
157,Reshman et al 2016,https://www.sciencedirect.com/science/article/abs/pii/S0927776515303787,rGO,reduced GO,PEG,made in house while graphite was from Merck,DMEM F12 +10%FBS,791.57,,M,,1,0.42,,,96,Submerged,5,24,6054,human,epithelial,A549,1x10^4,YES,,viability_mtt,96
158,Reshman et al 2016,https://www.sciencedirect.com/science/article/abs/pii/S0927776515303787,rGO,reduced GO,PEG,made in house while graphite was from Merck,DMEM F12 +10%FBS,791.57,,M,,1,0.415,,,96,Submerged,1,24,6054,human,epithelial,A549,1x10^4,YES,,viability_mtt,97
159,Reshman et al 2016,https://www.sciencedirect.com/science/article/abs/pii/S0927776515303787,rGO,reduced GO,PEG,made in house while graphite was from Merck,DMEM F12 +10%FBS,791.57,,M,,1,0.42,,,96,Submerged,25,24,6054,human,epithelial,A549,1x10^4,YES,,viability_mtt,73.8
160,Reshman et al 2016,https://www.sciencedirect.com/science/article/abs/pii/S0927776515303787,rGO,reduced GO,,made in house while graphite was from Merck,DMEM F12 +10%FBS,881.3,,M,,1,0.353,,,96,Submerged,1,24,6055,human,epithelial,A549,1x10^4,YES,,viability_mtt,94.8
161,Reshman et al 2016,https://www.sciencedirect.com/science/article/abs/pii/S0927776515303787,rGO,reduced GO,,made in house while graphite was from Merck,DMEM F12 +10%FBS,881.3,,M,,1,0.35,,,96,Submerged,5,24,6055,human,epithelial,A549,1x10^4,YES,,viability_mtt,93.94
