Repository: dainaromeo/Graphene-meta-analysis

# Graphene-meta-analysis
This repository contains the code and data used in the paper "A meta-analysis of graphene-related materials' toxicity on lung cells in vitro" by D. Romeo, C. Louka, B. Gudino, J. Wigstrom, and P. Wick

DATA:
Graphene_for_BMD_UPDATE.csv contains the toxicity data about graphene-related materials collected from the literature considering the publication time frame 2015-2021.
Graphene_BMD_UPDATED_no_outliers.csv contains the data set of BMDL values obtained from the Graphene_for_BMD_UPDATE.csv data set using PROAST software.

CODE:

File: Graphene_for_BMD_UPDATE_viability.csv (part 1 of 6)
,ID,author_year,link,Substance,type,func,vendor,media,agg_diameter,length,size_class,lat_size,layer,thick,ssa,z_pot,plate,ali,dose,time,bmd_id,species,cell_type_general,cell_type,n_cell,endotox,notes,variable,value
0,1,Bengtson et al 2016,https://pubmed.ncbi.nlm.nih.gov/27189646/,Graphene oxide,GO,,Graphenea,DMEM F12 + Glutamax + 2% FBS 1% + 0.001% EGF,,,L,1000,2.5,,157,-39.3,24,Submerged,5.0,24.0,19,rodent,epithelial,FEI1 murine lung epithelial cells,1x10^5,YES,,nucleo,94.0
1,2,Bengtson et al 2016,https://pubmed.ncbi.nlm.nih.gov/27189646/,Graphene oxide,GO,,Graphenea,DMEM F12 + Glutamax + 2% FBS 1% + 0.001% EGF,,,L,1000,2.5,,157,-39.3,24,Submerged,10.0,24.0,19,rodent,epithelial,FEI1 murine lung epithelial cells,1x10^5,YES,,nucleo,99.0
2,3,Bengtson et al 2016,https://pubmed.ncbi.nlm.nih.gov/27189646/,Graphene oxide,GO,,Graphenea,DMEM F12 + Glutamax + 2% FBS 1% + 0.001% EGF,,,L,1000,2.5,,157,-39.3,24,Submerged,25.0,24.0,19,rodent,epithelial,FEI1 murine lung epithelial cells,1x10^5,YES,,nucleo,99.0
3,4,Bengtson et al 2016,https://pubmed.ncbi.nlm.nih.gov/27189646/,Graphene oxide,GO,,Graphenea,DMEM F12 + Glutamax + 2% FBS 1% + 0.001% EGF,,,L,1000,2.5,,157,-39.3,24,Submerged,50.0,24.0,19,rodent,epithelial,FEI1 murine lung epithelial cells,1x10^5,YES,,nucleo,100.0
4,5,Bengtson et al 2016,https://pubmed.ncbi.nlm.nih.gov/27189646/,Graphene oxide,GO,,Graphenea,DMEM F12 + Glutamax + 2% FBS 1% + 0.001% EGF,,,L,1000,2.5,,157,-39.3,24,Submerged,100.0,24.0,19,rodent,epithelial,FEI1 murine lung epithelial cells,1x10^5,YES,,nucleo,100.0
5,6,Bengtson et al 2016,https://pubmed.ncbi.nlm.nih.gov/27189646/,Graphene oxide,GO,,Graphenea,DMEM F12 + Glutamax + 2% FBS 1% + 0.001% EGF,,,L,1000,2.5,,157,-39.3,24,Submerged,200.0,24.0,19,rodent,epithelial,FEI1 murine lung epithelial cells,1x10^5,YES,,nucleo,100.0
6,7,Bengtson et al 2016,https://pubmed.ncbi.nlm.nih.gov/27189646/,rGO,rGO short,,Graphenea,DMEM F12 + Glutamax + 2% FBS 1% + 0.001% EGF,,,L,1250,2.5,,274,-10.7,24,Submerged,200.0,24.0,20,rodent,epithelial,FEI1 murine lung epithelial cells,1x10^5,YES,,nucleo,99.0
7,8,Bengtson et al 2016,https://pubmed.ncbi.nlm.nih.gov/27189646/,rGO,rGO short,,Graphenea,DMEM F12 + Glutamax + 2% FBS 1% + 0.001% EGF,,,L,1250,2.5,,274,-10.7,24,Submerged,50.0,24.0,20,rodent,epithelial,FEI1 murine lung epithelial cells,1x10^5,YES,,nucleo,100.0
8,9,Bengtson et al 2016,https://pubmed.ncbi.nlm.nih.gov/27189646/,rGO,rGO short,,Graphenea,DMEM F12 + Glutamax + 2% FBS 1% + 0.001% EGF,,,L,1250,2.5,,274,-10.7,24,Submerged,100.0,24.0,20,rodent,epithelial,FEI1 murine lung epithelial cells,1x10^5,YES,,nucleo,95.0
9,10,Bengtson et al 2016,https://pubmed.ncbi.nlm.nih.gov/27189646/,rGO,rGO short,,Graphenea,DMEM F12 + Glutamax + 2% FBS 1% + 0.001% EGF,,,L,1250,2.5,,274,-10.7,24,Submerged,10.0,24.0,20,rodent,epithelial,FEI1 murine lung epithelial cells,1x10^5,YES,,nucleo,100.0
10,11,Bengtson et al 2016,https://pubmed.ncbi.nlm.nih.gov/27189646/,rGO,rGO short,,Graphenea,DMEM F12 + Glutamax + 2% FBS 1% + 0.001% EGF,,,L,1250,2.5,,274,-10.7,24,Submerged,5.0,24.0,20,rodent,epithelial,FEI1 murine lung epithelial cells,1x10^5,YES,,nucleo,100.0
11,12,Bengtson et al 2016,https://pubmed.ncbi.nlm.nih.gov/27189646/,rGO,rGO short,,Graphenea,DMEM F12 + Glutamax + 2% FBS 1% + 0.001% EGF,,,L,1250,2.5,,274,-10.7,24,Submerged,25.0,24.0,20,rodent,epithelial,FEI1 murine lung epithelial cells,1x10^5,YES,,nucleo,100.0
12,13,Bengtson et al 2016,https://pubmed.ncbi.nlm.nih.gov/27189646/,rGO,rGO long ,,Graphenea,DMEM F12 + Glutamax + 2% FBS 1% + 0.001% EGF,,,M,500,2.5,,335,-12.2,24,Submerged,5.0,24.0,21,rodent,epithelial,FEI1 murine lung epithelial cells,1x10^5,YES,,nucleo,100.0
13,14,Bengtson et al 2016,https://pubmed.ncbi.nlm.nih.gov/27189646/,rGO,rGO long ,,Graphenea,DMEM F12 + Glutamax + 2% FBS 1% + 0.001% EGF,,,M,500,2.5,,335,-12.2,24,Submerged,10.0,24.0,21,rodent,epithelial,FEI1 murine lung epithelial cells,1x10^5,YES,,nucleo,100.0
14,15,Bengtson et al 2016,https://pubmed.ncbi.nlm.nih.gov/27189646/,rGO,rGO long ,,Graphenea,DMEM F12 + Glutamax + 2% FBS 1% + 0.001% EGF,,,M,500,2.5,,335,-12.2,24,Submerged,25.0,24.0,21,rodent,epithelial,FEI1 murine lung epithelial cells,1x10^5,YES,,nucleo,100.0
15,16,Bengtson et al 2016,https://pubmed.ncbi.nlm.nih.gov/27189646/,rGO,rGO long ,,Graphenea,DMEM F12 + Glutamax + 2% FBS 1% + 0.001% EGF,,,M,500,2.5,,335,-12.2,24,Submerged,50.0,24.0,21,rodent,epithelial,FEI1 murine lung epithelial cells,1x10^5,YES,,nucleo,100.0
16,17,Bengtson et al 2016,https://pubmed.ncbi.nlm.nih.gov/27189646/,rGO,rGO long ,,Graphenea,DMEM F12 + Glutamax + 2% FBS 1% + 0.001% EGF,,,M,500,2.5,,335,-12.2,24,Submerged,100.0,24.0,21,rodent,epithelial,FEI1 murine lung epithelial cells,1x10^5,YES,,nucleo,100.0
17,18,Bengtson et al 2016,https://pubmed.ncbi.nlm.nih.gov/27189646/,rGO,rGO long ,,Graphenea,DMEM F12 + Glutamax + 2% FBS 1% + 0.001% EGF,,,M,500,2.5,,335,-12.2,24,Submerged,200.0,24.0,21,rodent,epithelial,FEI1 murine lung epithelial cells,1x10^5,YES,,nucleo,99.0
18,19,Ma et al 2015,https://pubmed.ncbi.nlm.nih.gov/26389709/,Graphene oxide,GO Sheets long,,"In house for lateral size, Go original from Asbury Mills. 3061 grade graphite",DMEM OR RPMI plus 10% FBS,,,L,1000,1.0,1,,-6.9,96,Submerged,160.0,24.0,1018,rodent,macrophage,J774A.1,0.8x10^4,,,alive,53.6
19,20,Ma et al 2015,https://pubmed.ncbi.nlm.nih.gov/26389709/,Graphene oxide,GO Sheets long,,"In house for lateral size, Go original from Asbury Mills. 3061 grade graphite",DMEM OR RPMI plus 10% FBS,,,L,1000,1.0,1,,-6.9,96,Submerged,300.0,24.0,1018,rodent,macrophage,J774A.1,0.8x10^4,,,alive,30.6
20,21,Ma et al 2015,https://pubmed.ncbi.nlm.nih.gov/26389709/,Graphene oxide,GO Sheets long,,"In house for lateral size, Go original from Asbury Mills. 3061 grade graphite",DMEM OR RPMI plus 10% FBS,,,L,1000,1.0,1,,-6.9,96,Submerged,80.0,24.0,1018,rodent,macrophage,J774A.1,0.8x10^4,,,alive,67.9
21,22,Ma et al 2015,https://pubmed.ncbi.nlm.nih.gov/26389709/,Graphene oxide,GO Sheets long,,"In house for lateral size, Go original from Asbury Mills. 3061 grade graphite",DMEM OR RPMI plus 10% FBS,,,L,1000,1.0,1,,-6.9,96,Submerged,40.0,24.0,1018,rodent,macrophage,J774A.1,0.8x10^4,,,alive,74.2
22,23,Ma et al 2015,https://pubmed.ncbi.nlm.nih.gov/26389709/,Graphene oxide,GO Sheets long,,"In house for lateral size, Go original from Asbury Mills. 3061 grade graphite",DMEM OR RPMI plus 10% FBS,,,L,1000,1.0,1,,-6.9,96,Submerged,10.0,24.0,1018,rodent,macrophage,J774A.1,0.8x10^4,,,alive,91.7
23,24,Ma et al 2015,https://pubmed.ncbi.nlm.nih.gov/26389709/,Graphene oxide,GO Sheets long,,"In house for lateral size, Go original from Asbury Mills. 3061 grade graphite",DMEM OR RPMI plus 10% FBS,,,L,1000,1.0,1,,-6.9,96,Submerged,5.0,24.0,1018,rodent,macrophage,J774A.1,0.8x10^4,,,alive,97.2
24,25,Ma et al 2015,https://pubmed.ncbi.nlm.nih.gov/26389709/,Graphene oxide,GO Sheets long,,"In house for lateral size, Go original from Asbury Mills. 3061 grade graphite",DMEM OR RPMI plus 10% FBS,,,L,1000,1.0,1,,-6.9,96,Submerged,1.0,24.0,1018,rodent,macrophage,J774A.1,0.8x10^4,,,alive,99.5
25,26,Ma et al 2015,https://pubmed.ncbi.nlm.nih.gov/26389709/,Graphene oxide,GO Sheets long,,"In house for lateral size, Go original from Asbury Mills. 3061 grade graphite",DMEM OR RPMI plus 10% FBS,,,L,1000,1.0,1,,-6.9,96,Submerged,20.0,24.0,1018,rodent,macrophage,J774A.1,0.8x10^4,,,alive,78.5
26,27,Chaterje N 2015,https://pubmed.ncbi.nlm.nih.gov/26602558/,Graphene,GNPs,,Cheap tubes,F12 + 10% FBS,,,L,1500,2.0,<4,>750,,6,Submerged,10.0,240.0,2013,human,epithelial,BEAS- 2B,250,,,cfa,49.8
27,28,Chaterje N 2015,https://pubmed.ncbi.nlm.nih.gov/26602558/,Graphene,GNPs,,Cheap tubes,F12 + 10% FBS,,,L,1500,2.0,<4,>750,,6,Submerged,50.0,240.0,2013,human,epithelial,BEAS- 2B,250,,,cfa,36.1
28,29,Chaterje N 2015,https://pubmed.ncbi.nlm.nih.gov/26602558/,Graphene oxide,GO Single layer ,,Cheap tubes,F12 + 10% FBS,,,M,800,1.0,0.7-1.2,,,6,Submerged,50.0,240.0,2014,human,epithelial,BEAS- 2B,250,,,cfa,59.7
29,30,Chaterje N 2015,https://pubmed.ncbi.nlm.nih.gov/26602558/,Graphene oxide,GO Single layer ,,Cheap tubes,F12 + 10% FBS,,,M,800,1.0,0.7-1.2,,,6,Submerged,10.0,240.0,2014,human,epithelial,BEAS- 2B,250,,,cfa,80.0
30,31,Chaterje N 2015,https://pubmed.ncbi.nlm.nih.gov/26602558/,Graphene oxide,GO few layers ,,Cheap tubes,F12 + 10% FBS,,,M,800,6.0,4.2-7.2,,,6,Submerged,50.0,240.0,2015,human,epithelial,BEAS- 2B,250,,,cfa,53.4
31,32,Chaterje N 2015,https://pubmed.ncbi.nlm.nih.gov/26602558/,Graphene oxide,GO few layers ,,Cheap tubes,F12 + 10% FBS,,,M,800,6.0,4.2-7.2,,,6,Submerged,10.0,240.0,2015,human,epithelial,BEAS- 2B,250,,,cfa,64.8
32,33,Chaterje N 2015,https://pubmed.ncbi.nlm.nih.gov/26602558/,Graphene,GNPs NH2 functionalised,NH2,Cheap tubes,F12 + 10% FBS,,,L,1500,1.5,<3,>750,,6,Submerged,10.0,240.0,2016,human,epithelial,BEAS- 2B,250,,,cfa,48.1
33,34,Chaterje N 2015,https://pubmed.ncbi.nlm.nih.gov/26602558/,Graphene,GNPs NH2 functionalised,NH2,Cheap tubes,F12 + 10% FBS,,,L,1500,1.5,<3,>750,,6,Submerged,50.0,240.0,2016,human,epithelial,BEAS- 2B,250,,,cfa,29.9
34,35,Chaterje N 2015,https://pubmed.ncbi.nlm.nih.gov/26602558/,Graphene,GNPs COOH functionaliised,COOH,Cheap tubes,F12 + 10% FBS,,,L,1500,1.5,<3,>750,,6,Submerged,50.0,240.0,2017,human,epithelial,BEAS- 2B,250,,,cfa,37.5
35,36,Chaterje N 2015,https://pubmed.ncbi.nlm.nih.gov/26602558/,Graphene,GNPs COOH functionaliised,COOH,Cheap tubes,F12 + 10% FBS,,,L,1500,1.5,<3,>750,,6,Submerged,10.0,240.0,2017,human,epithelial,BEAS- 2B,250,,,cfa,62.5
36,37,Chaterje N 2015,https://pubmed.ncbi.nlm.nih.gov/26602558/,Graphene,GNPs pristine,,Cheap tubes,F12 + 10% FBS,,,L,1500,2.0,<4,>750,,96,Submerged,100.0,24.0,3008,human,epithelial,BEAS- 2B,5x10^3,,,ez_cyto,25.0
37,38,Chaterje N 2015,https://pubmed.ncbi.nlm.nih.gov/26602558/,Graphene,GNPs pristine,,Cheap tubes,F12 + 10% FBS,,,L,1500,2.0,<4,>750,,96,Submerged,5.0,24.0,3008,human,epithelial,BEAS- 2B,5x10^3,,,ez_cyto,100.0
38,39,Chaterje N 2015,https://pubmed.ncbi.nlm.nih.gov/26602558/,Graphene,GNPs pristine,,Cheap tubes,F12 + 10% FBS,,,L,1500,2.0,<4,>750,,96,Submerged,10.0,24.0,3008,human,epithelial,BEAS- 2B,5x10^3,,,ez_cyto,98.9
39,40,Chaterje N 2015,https://pubmed.ncbi.nlm.nih.gov/26602558/,Graphene,GNPs pristine,,Cheap tubes,F12 + 10% FBS,,,L,1500,2.0,<4,>750,,96,Submerged,25.0,24.0,3008,human,epithelial,BEAS- 2B,5x10^3,,,ez_cyto,83.5
40,41,Chaterje N 2015,https://pubmed.ncbi.nlm.nih.gov/26602558/,Graphene,GNPs pristine,,Cheap tubes,F12 + 10% FBS,,,L,1500,2.0,<4,>750,,96,Submerged,50.0,24.0,3008,human,epithelial,BEAS- 2B,5x10^3,,,ez_cyto,60.5
41,42,Chaterje N 2015,https://pubmed.ncbi.nlm.nih.gov/26602558/,Graphene,GNPs pristine,,Cheap tubes,F12 + 10% FBS,,,L,1500,2.0,<4,>750,,96,Submerged,75.0,24.0,3008,human,epithelial,BEAS- 2B,5x10^3,,,ez_cyto,41.9
42,43,Chaterje N 2015,https://pubmed.ncbi.nlm.nih.gov/26602558/,Graphene,GNPs pristine,,Cheap tubes,F12 + 10% FBS,,,L,1500,2.0,<4,>750,,96,Submerged,150.0,24.0,3008,human,epithelial,BEAS- 2B,5x10^3,,,ez_cyto,14.1
43,44,Chaterje N 2015,https://pubmed.ncbi.nlm.nih.gov/26602558/,Graphene oxide,GO single layer,,Cheap tubes,F12 + 10% FBS,,,M,800,1.0,0.7-1.2,,,96,Submerged,75.0,24.0,3009,human,epithelial,BEAS- 2B,5x10^3,,,ez_cyto,68.6
44,45,Chaterje N 2015,https://pubmed.ncbi.nlm.nih.gov/26602558/,Graphene oxide,GO single layer,,Cheap tubes,F12 + 10% FBS,,,M,800,1.0,0.7-1.2,,,96,Submerged,150.0,24.0,3009,human,epithelial,BEAS- 2B,5x10^3,,,ez_cyto,28.1
45,46,Chaterje N 2015,https://pubmed.ncbi.nlm.nih.gov/26602558/,Graphene oxide,GO single layer,,Cheap tubes,F12 + 10% FBS,,,M,800,1.0,0.7-1.2,,,96,Submerged,50.0,24.0,3009,human,epithelial,BEAS- 2B,5x10^3,,,ez_cyto,82.5
46,47,Chaterje N 2015,https://pubmed.ncbi.nlm.nih.gov/26602558/,Graphene oxide,GO single layer,,Cheap tubes,F12 + 10% FBS,,,M,800,1.0,0.7-1.2,,,96,Submerged,100.0,24.0,3009,human,epithelial,BEAS- 2B,5x10^3,,,ez_cyto,49.1
47,48,Chaterje N 2015,https://pubmed.ncbi.nlm.nih.gov/26602558/,Graphene oxide,GO single layer,,Cheap tubes,F12 + 10% FBS,,,M,800,1.0,0.7-1.2,,,96,Submerged,10.0,24.0,3009,human,epithelial,BEAS- 2B,5x10^3,,,ez_cyto,94.6
48,49,Chaterje N 2015,https://pubmed.ncbi.nlm.nih.gov/26602558/,Graphene oxide,GO single layer,,Cheap tubes,F12 + 10% FBS,,,M,800,1.0,0.7-1.2,,,96,Submerged,5.0,24.0,3009,human,epithelial,BEAS- 2B,5x10^3,,,ez_cyto,94.5
49,50,Chaterje N 2015,https://pubmed.ncbi.nlm.nih.gov/26602558/,Graphene oxide,GO single layer,,Cheap tubes,F12 + 10% FBS,,,M,800,1.0,0.7-1.2,,,96,Submerged,25.0,24.0,3009,human,epithelial,BEAS- 2B,5x10^3,,,ez_cyto,88.1
50,51,Chaterje N 2015,https://pubmed.ncbi.nlm.nih.gov/26602558/,Graphene oxide,GO few layers,,Cheap tubes,F12 + 10% FBS,,,M,800,6.0,4.2-7.2,,,96,Submerged,5.0,24.0,3010,human,epithelial,BEAS- 2B,5x10^3,,,ez_cyto,100.0
51,52,Chaterje N 2015,https://pubmed.ncbi.nlm.nih.gov/26602558/,Graphene oxide,GO few layers,,Cheap tubes,F12 + 10% FBS,,,M,800,6.0,4.2-7.2,,,96,Submerged,10.0,24.0,3010,human,epithelial,BEAS- 2B,5x10^3,,,ez_cyto,100.0
52,53,Chaterje N 2015,https://pubmed.ncbi.nlm.nih.gov/26602558/,Graphene oxide,GO few layers,,Cheap tubes,F12 + 10% FBS,,,M,800,6.0,4.2-7.2,,,96,Submerged,25.0,24.0,3010,human,epithelial,BEAS- 2B,5x10^3,,,ez_cyto,93.2
53,54,Chaterje N 2015,https://pubmed.ncbi.nlm.nih.gov/26602558/,Graphene oxide,GO few layers,,Cheap tubes,F12 + 10% FBS,,,M,800,6.0,4.2-7.2,,,96,Submerged,50.0,24.0,3010,human,epithelial,BEAS- 2B,5x10^3,,,ez_cyto,81.4
54,55,Chaterje N 2015,https://pubmed.ncbi.nlm.nih.gov/26602558/,Graphene oxide,GO few layers,,Cheap tubes,F12 + 10% FBS,,,M,800,6.0,4.2-7.2,,,96,Submerged,75.0,24.0,3010,human,epithelial,BEAS- 2B,5x10^3,,,ez_cyto,68.1
55,56,Chaterje N 2015,https://pubmed.ncbi.nlm.nih.gov/26602558/,Graphene oxide,GO few layers,,Cheap tubes,F12 + 10% FBS,,,M,800,6.0,4.2-7.2,,,96,Submerged,100.0,24.0,3010,human,epithelial,BEAS- 2B,5x10^3,,,ez_cyto,52.9
56,57,Chaterje N 2015,https://pubmed.ncbi.nlm.nih.gov/26602558/,Graphene oxide,GO few layers,,Cheap tubes,F12 + 10% FBS,,,M,800,6.0,4.2-7.2,,,96,Submerged,150.0,24.0,3010,human,epithelial,BEAS- 2B,5x10^3,,,ez_cyto,41.0
57,58,Chaterje N 2015,https://pubmed.ncbi.nlm.nih.gov/26602558/,Graphene,GNPs NH2 functionalised,NH2,Cheap tubes,F12 + 10% FBS,,,L,1500,1.5,<3,>750,,96,Submerged,150.0,24.0,3011,human,epithelial,BEAS- 2B,5x10^3,,,ez_cyto,26.32
58,59,Chaterje N 2015,https://pubmed.ncbi.nlm.nih.gov/26602558/,Graphene,GNPs NH2 functionalised,NH2,Cheap tubes,F12 + 10% FBS,,,L,1500,1.5,<3,>750,,96,Submerged,100.0,24.0,3011,human,epithelial,BEAS- 2B,5x10^3,,,ez_cyto,40.1
59,60,Chaterje N 2015,https://pubmed.ncbi.nlm.nih.gov/26602558/,Graphene,GNPs NH2 functionalised,NH2,Cheap tubes,F12 + 10% FBS,,,L,1500,1.5,<3,>750,,96,Submerged,50.0,24.0,3011,human,epithelial,BEAS- 2B,5x10^3,,,ez_cyto,64.4
60,61,Chaterje N 2015,https://pubmed.ncbi.nlm.nih.gov/26602558/,Graphene,GNPs NH2 functionalised,NH2,Cheap tubes,F12 + 10% FBS,,,L,1500,1.5,<3,>750,,96,Submerged,75.0,24.0,3011,human,epithelial,BEAS- 2B,5x10^3,,,ez_cyto,57.7
61,62,Chaterje N 2015,https://pubmed.ncbi.nlm.nih.gov/26602558/,Graphene,GNPs NH2 functionalised,NH2,Cheap tubes,F12 + 10% FBS,,,L,1500,1.5,<3,>750,,96,Submerged,10.0,24.0,3011,human,epithelial,BEAS- 2B,5x10^3,,,ez_cyto,97.5
62,63,Chaterje N 2015,https://pubmed.ncbi.nlm.nih.gov/26602558/,Graphene,GNPs NH2 functionalised,NH2,Cheap tubes,F12 + 10% FBS,,,L,1500,1.5,<3,>750,,96,Submerged,5.0,24.0,3011,human,epithelial,BEAS- 2B,5x10^3,,,ez_cyto,100.0
63,64,Chaterje N 2015,https://pubmed.ncbi.nlm.nih.gov/26602558/,Graphene,GNPs NH2 functionalised,NH2,Cheap tubes,F12 + 10% FBS,,,L,1500,1.5,<3,>750,,96,Submerged,25.0,24.0,3011,human,epithelial,BEAS- 2B,5x10^3,,,ez_cyto,82.0
64,65,Chaterje N 2015,https://pubmed.ncbi.nlm.nih.gov/26602558/,Graphene,GNPs COOH functionaliised,COOH,Cheap tubes,F12 + 10% FBS,,,L,1500,1.5,<3,>750,,96,Submerged,5.0,24.0,3012,human,epithelial,BEAS- 2B,5x10^3,,,ez_cyto,100.0
65,66,Chaterje N 2015,https://pubmed.ncbi.nlm.nih.gov/26602558/,Graphene,GNPs COOH functionaliised,COOH,Cheap tubes,F12 + 10% FBS,,,L,1500,1.5,<3,>750,,96,Submerged,10.0,24.0,3012,human,epithelial,BEAS- 2B,5x10^3,,,ez_cyto,100.0
66,67,Chaterje N 2015,https://pubmed.ncbi.nlm.nih.gov/26602558/,Graphene,GNPs COOH functionaliised,COOH,Cheap tubes,F12 + 10% FBS,,,L,1500,1.5,<3,>750,,96,Submerged,25.0,24.0,3012,human,epithelial,BEAS- 2B,5x10^3,,,ez_cyto,85.0
67,68,Chaterje N 2015,https://pubmed.ncbi.nlm.nih.gov/26602558/,Graphene,GNPs COOH functionaliised,COOH,Cheap tubes,F12 + 10% FBS,,,L,1500,1.5,<3,>750,,96,Submerged,50.0,24.0,3012,human,epithelial,BEAS- 2B,5x10^3,,,ez_cyto,53.4
68,69,Chaterje N 2015,https://pubmed.ncbi.nlm.nih.gov/26602558/,Graphene,GNPs COOH functionaliised,COOH,Cheap tubes,F12 + 10% FBS,,,L,1500,1.5,<3,>750,,96,Submerged,75.0,24.0,3012,human,epithelial,BEAS- 2B,5x10^3,,,ez_cyto,44.2
69,70,Chaterje N 2015,https://pubmed.ncbi.nlm.nih.gov/26602558/,Graphene,GNPs COOH functionaliised,COOH,Cheap tubes,F12 + 10% FBS,,,L,1500,1.5,<3,>750,,96,Submerged,100.0,24.0,3012,human,epithelial,BEAS- 2B,5x10^3,,,ez_cyto,38.7
70,71,Chaterje N 2015,https://pubmed.ncbi.nlm.nih.gov/26602558/,Graphene,GNPs COOH functionaliised,COOH,Cheap tubes,F12 + 10% FBS,,,L,1500,1.5,<3,>750,,96,Submerged,150.0,24.0,3012,human,epithelial,BEAS- 2B,5x10^3,,,ez_cyto,22.9
71,72,Mittal et all 2016,https://www.nature.com/articles/srep39548,Graphene oxide,GO,,in house ,DMEM F12 +10%FBS,126.3,,S,400,1.0,,,-13.7,96,Submerged,100.0,24.0,4070,human,epithelial,A549,10^4,NO,,viability_pi,74.04255319
72,73,Mittal et all 2016,https://www.nature.com/articles/srep39548,Graphene oxide,GO,,in house ,DMEM F12 +10%FBS,126.3,,S,400,1.0,,,-13.7,96,Submerged,50.0,24.0,4070,human,epithelial,A549,10^4,NO,,viability_pi,82.34042553
73,74,Mittal et all 2016,https://www.nature.com/articles/srep39548,Graphene oxide,GO,,in house ,DMEM F12 +10%FBS,126.3,,S,400,1.0,,,-13.7,96,Submerged,10.0,24.0,4070,human,epithelial,A549,10^4,NO,,viability_pi,90.85106383
74,75,Mittal et all 2016,https://www.nature.com/articles/srep39548,Graphene oxide,GO,,in house ,DMEM F12 +10%FBS,126.3,,S,400,1.0,,,-13.7,96,Submerged,1.0,24.0,4070,human,epithelial,A549,10^4,NO,,viability_pi,96.17021277
75,76,Mittal et all 2016,https://www.nature.com/articles/srep39548,Graphene oxide,GO,,in house ,DMEM F12 +10%FBS,126.3,,S,400,1.0,,,-13.7,96,Submerged,25.0,24.0,4070,human,epithelial,A549,10^4,NO,,viability_pi,85.85106383
76,77,Mittal et all 2016,https://www.nature.com/articles/srep39548,Graphene oxide,GO,,in house ,RPMI + 10% FBS,126.3,,S,400,1.0,,,-13.7,96,Submerged,1.0,24.0,4074,human,epithelial,BEAS- 2B,10^4,NO,,viability_pi,96.41025641
77,78,Mittal et all 2016,https://www.nature.com/articles/srep39548,Graphene oxide,GO,,in house ,RPMI + 10% FBS,126.3,,S,400,1.0,,,-13.7,96,Submerged,10.0,24.0,4074,human,epithelial,BEAS- 2B,10^4,NO,,viability_pi,93.46153846
78,79,Mittal et all 2016,https://www.nature.com/articles/srep39548,Graphene oxide,GO,,in house ,RPMI + 10% FBS,126.3,,S,400,1.0,,,-13.7,96,Submerged,25.0,24.0,4074,human,epithelial,BEAS- 2B,10^4,NO,,viability_pi,90.64102564
79,80,Mittal et all 2016,https://www.nature.com/articles/srep39548,Graphene oxide,GO,,in house ,RPMI + 10% FBS,126.3,,S,400,1.0,,,-13.7,96,Submerged,50.0,24.0,4074,human,epithelial,BEAS- 2B,10^4,NO,,viability_pi,88.84615385
80,81,Mittal et all 2016,https://www.nature.com/articles/srep39548,Graphene oxide,GO,,in house ,RPMI + 10% FBS,126.3,,S,400,1.0,,,-13.7,96,Submerged,100.0,24.0,4074,human,epithelial,BEAS- 2B,10^4,NO,,viability_pi,82.5
81,82,Mittal et all 2016,https://www.nature.com/articles/srep39548,rGO,thermally reduced GO,,in house ,DMEM F12 +10%FBS,66.98,,S,150,3.5,,,-6.9,96,Submerged,50.0,24.0,4078,human,epithelial,A549,10^4,NO,,viability_pi,77.87234043
82,83,Mittal et all 2016,https://www.nature.com/articles/srep39548,rGO,thermally reduced GO,,in house ,DMEM F12 +10%FBS,66.98,,S,150,3.5,,,-6.9,96,Submerged,25.0,24.0,4078,human,epithelial,A549,10^4,NO,,viability_pi,83.82978723
83,84,Mittal et all 2016,https://www.nature.com/articles/srep39548,rGO,thermally reduced GO,,in house ,DMEM F12 +10%FBS,66.98,,S,150,3.5,,,-6.9,96,Submerged,100.0,24.0,4078,human,epithelial,A549,10^4,NO,,viability_pi,69.57446809
84,85,Mittal et all 2016,https://www.nature.com/articles/srep39548,rGO,thermally reduced GO,,in house ,DMEM F12 +10%FBS,66.98,,S,150,3.5,,,-6.9,96,Submerged,1.0,24.0,4078,human,epithelial,A549,10^4,NO,,viability_pi,93.08510638
85,86,Mittal et all 2016,https://www.nature.com/articles/srep39548,rGO,thermally reduced GO,,in house ,DMEM F12 +10%FBS,66.98,,S,150,3.5,,,-6.9,96,Submerged,10.0,24.0,4078,human,epithelial,A549,10^4,NO,,viability_pi,88.19148936
86,87,Mittal et all 2016,https://www.nature.com/articles/srep39548,rGO,thermally reduced GO,,in house ,RPMI + 10% FBS,66.98,,S,150,3.5,,,-6.9,96,Submerged,1.0,24.0,4082,human,epithelial,BEAS- 2B,10^4,NO,,viability_pi,94.48717949
87,88,Mittal et all 2016,https://www.nature.com/articles/srep39548,rGO,thermally reduced GO,,in house ,RPMI + 10% FBS,66.98,,S,150,3.5,,,-6.9,96,Submerged,10.0,24.0,4082,human,epithelial,BEAS- 2B,10^4,NO,,viability_pi,88.84615385
88,89,Mittal et all 2016,https://www.nature.com/articles/srep39548,rGO,thermally reduced GO,,in house ,RPMI + 10% FBS,66.98,,S,150,3.5,,,-6.9,96,Submerged,25.0,24.0,4082,human,epithelial,BEAS- 2B,10^4,NO,,viability_pi,84.80769231
89,90,Mittal et all 2016,https://www.nature.com/articles/srep39548,rGO,thermally reduced GO,,in house ,RPMI + 10% FBS,66.98,,S,150,3.5,,,-6.9,96,Submerged,50.0,24.0,4082,human,epithelial,BEAS- 2B,10^4,NO,,viability_pi,81.21794872
90,91,Mittal et all 2016,https://www.nature.com/articles/srep39548,rGO,thermally reduced GO,,in house ,RPMI + 10% FBS,66.98,,S,150,3.5,,,-6.9,96,Submerged,100.0,24.0,4082,human,epithelial,BEAS- 2B,10^4,NO,,viability_pi,75.51282051
91,92,Mittal et all 2016,https://www.nature.com/articles/srep39548,rGO,Chemically reduced GO,,in house ,DMEM F12 +10%FBS,97.3,,S,250,3.5,,,-9.46,96,Submerged,1.0,24.0,4086,human,epithelial,A549,10^4,NO,,viability_pi,99.68085106
92,93,Mittal et all 2016,https://www.nature.com/articles/srep39548,rGO,Chemically reduced GO,,in house ,DMEM F12 +10%FBS,97.3,,S,250,3.5,,,-9.46,96,Submerged,10.0,24.0,4086,human,epithelial,A549,10^4,NO,,viability_pi,97.0212766
93,94,Mittal et all 2016,https://www.nature.com/articles/srep39548,rGO,Chemically reduced GO,,in house ,DMEM F12 +10%FBS,97.3,,S,250,3.5,,,-9.46,96,Submerged,25.0,24.0,4086,human,epithelial,A549,10^4,NO,,viability_pi,95.85106383
94,95,Mittal et all 2016,https://www.nature.com/articles/srep39548,rGO,Chemically reduced GO,,in house ,DMEM F12 +10%FBS,97.3,,S,250,3.5,,,-9.46,96,Submerged,50.0,24.0,4086,human,epithelial,A549,10^4,NO,,viability_pi,94.68085106
95,96,Mittal et all 2016,https://www.nature.com/articles/srep39548,rGO,Chemically reduced GO,,in house ,DMEM F12 +10%FBS,97.3,,S,250,3.5,,,-9.46,96,Submerged,100.0,24.0,4086,human,epithelial,A549,10^4,NO,,viability_pi,93.61702128
96,97,Mittal et all 2016,https://www.nature.com/articles/srep39548,rGO,Chemically reduced GO,,in house ,RPMI + 10% FBS,97.3,,S,250,3.5,,,-9.46,96,Submerged,100.0,24.0,4090,human,epithelial,BEAS- 2B,10^4,NO,,viability_pi,89.93589744
97,98,Mittal et all 2016,https://www.nature.com/articles/srep39548,rGO,Chemically reduced GO,,in house ,RPMI + 10% FBS,97.3,,S,250,3.5,,,-9.46,96,Submerged,25.0,24.0,4090,human,epithelial,BEAS- 2B,10^4,NO,,viability_pi,98.20512821
98,99,Mittal et all 2016,https://www.nature.com/articles/srep39548,rGO,Chemically reduced GO,,in house ,RPMI + 10% FBS,97.3,,S,250,3.5,,,-9.46,96,Submerged,50.0,24.0,4090,human,epithelial,BEAS- 2B,10^4,NO,,viability_pi,93.91025641
99,100,Mittal et all 2016,https://www.nature.com/articles/srep39548,rGO,Chemically reduced GO,,in house ,RPMI + 10% FBS,97.3,,S,250,3.5,,,-9.46,96,Submerged,10.0,24.0,4090,human,epithelial,BEAS- 2B,10^4,NO,,viability_pi,100.0
100,101,Mittal et all 2016,https://www.nature.com/articles/srep39548,rGO,Chemically reduced GO,,in house ,RPMI + 10% FBS,97.3,,S,250,3.5,,,-9.46,96,Submerged,1.0,24.0,4090,human,epithelial,BEAS- 2B,10^4,NO,,viability_pi,100.0
101,102,Paino et al 2016,https://onlinelibrary.wiley.com/doi/epdf/10.1002/jbm.a.35946,Graphene oxide,,,"doesn’t say, but Go from Graphite in house",RPMI + 10% FCS,100,,S,,1.0,1.2,,-8.9,6,Submerged,1.0,24.0,4120,human,macrophage,monocytes ,1x10^6,,,viability_pi,95.86085054
102,103,Paino et al 2016,https://onlinelibrary.wiley.com/doi/epdf/10.1002/jbm.a.35946,Graphene oxide,,,"doesn’t say, but Go from Graphite in house",RPMI + 10% FCS,100,,S,,1.0,1.2,,-8.9,6,Submerged,12.0,24.0,4120,human,macrophage,monocytes ,1x10^6,,,viability_pi,91.59550751
103,104,Paino et al 2016,https://onlinelibrary.wiley.com/doi/epdf/10.1002/jbm.a.35946,Graphene oxide,,,"doesn’t say, but Go from Graphite in house",RPMI + 10% FCS,100,,S,,1.0,1.2,,-8.9,6,Submerged,24.0,24.0,4120,human,macrophage,monocytes ,1x10^6,,,viability_pi,84.68851218
104,105,Jung-Park et al 2015,https://pubmed.ncbi.nlm.nih.gov/24980260/,Graphene,GNPs,,"Hanwha Nanotech, Korea",F12 + 10% FBS,361,,S,less than 2000,8.0,3.5,735,-11.37,96,Submerged,2.5,24.0,5003,human,epithelial,BEAS- 2B,2x10^4,,,viability_ldh,97.62931034
105,106,Jung-Park et al 2015,https://pubmed.ncbi.nlm.nih.gov/24980260/,Graphene,GNPs,,"Hanwha Nanotech, Korea",F12 + 10% FBS,361,,S,less than 2000,8.0,3.5,735,-11.37,96,Submerged,5.0,24.0,5003,human,epithelial,BEAS- 2B,2x10^4,,,viability_ldh,97.19827586
106,107,Jung-Park et al 2015,https://pubmed.ncbi.nlm.nih.gov/24980260/,Graphene,GNPs,,"Hanwha Nanotech, Korea",F12 + 10% FBS,361,,S,less than 2000,8.0,3.5,735,-11.37,96,Submerged,10.0,24.0,5003,human,epithelial,BEAS- 2B,2x10^4,,,viability_ldh,91.16379309999999
107,108,Jung-Park et al 2015,https://pubmed.ncbi.nlm.nih.gov/24980260/,Graphene,GNPs,,"Hanwha Nanotech, Korea",F12 + 10% FBS,361,,S,less than 2000,8.0,3.5,735,-11.37,96,Submerged,20.0,24.0,5003,human,epithelial,BEAS- 2B,2x10^4,,,viability_ldh,66.16379309999999
108,109,Jung-Park et al 2015,https://pubmed.ncbi.nlm.nih.gov/24980260/,Graphene,GNPs,,"Hanwha Nanotech, Korea",F12 + 10% FBS,361,,S,less than 2000,8.0,3.5,735,-11.37,96,Submerged,10.0,72.0,5004,human,epithelial,BEAS- 2B,1x10^4,,,viability_ldh,39.86842105
109,110,Jung-Park et al 2015,https://pubmed.ncbi.nlm.nih.gov/24980260/,Graphene,GNPs,,"Hanwha Nanotech, Korea",F12 + 10% FBS,361,,S,less than 2000,8.0,3.5,735,-11.37,96,Submerged,20.0,72.0,5004,human,epithelial,BEAS- 2B,1x10^4,,,viability_ldh,20.39473684
110,111,Jung-Park et al 2015,https://pubmed.ncbi.nlm.nih.gov/24980260/,Graphene,GNPs,,"Hanwha Nanotech, Korea",F12 + 10% FBS,361,,S,less than 2000,8.0,3.5,735,-11.37,96,Submerged,2.5,72.0,5004,human,epithelial,BEAS- 2B,1x10^4,,,viability_ldh,79.47368421
111,112,Jung-Park et al 2015,https://pubmed.ncbi.nlm.nih.gov/24980260/,Graphene,GNPs,,"Hanwha Nanotech, Korea",F12 + 10% FBS,361,,S,less than 2000,8.0,3.5,735,-11.37,96,Submerged,5.0,72.0,5004,human,epithelial,BEAS- 2B,1x10^4,,,viability_ldh,59.73684211
112,113,Xu et al 2016,https://pubs.acs.org/doi/10.1021/acsnano.6b00539,Graphene oxide,GO,,"graphite from qimgdao BCSM china, made GO in house",DMEM + 10 % FBS,250,,S,300,1.0,1.1,,-7.4,96,Submerged,1.0,24.0,5115,rodent,macrophage,J774.A1,10^4,,,viability_ldh,99.13131941
113,114,Xu et al 2016,https://pubs.acs.org/doi/10.1021/acsnano.6b00539,Graphene oxide,GO,,"graphite from qimgdao BCSM china, made GO in house",DMEM + 10 % FBS,250,,S,300,1.0,1.1,,-7.4,96,Submerged,2.0,24.0,5115,rodent,macrophage,J774.A1,10^4,,,viability_ldh,93.70206575
114,115,Xu et al 2016,https://pubs.acs.org/doi/10.1021/acsnano.6b00539,Graphene oxide,GO,,"graphite from qimgdao BCSM china, made GO in house",DMEM + 10 % FBS,250,,S,300,1.0,1.1,,-7.4,96,Submerged,4.0,24.0,5115,rodent,macrophage,J774.A1,10^4,,,viability_ldh,88.16422702
115,116,Xu et al 2016,https://pubs.acs.org/doi/10.1021/acsnano.6b00539,Graphene oxide,GO,,"graphite from qimgdao BCSM china, made GO in house",DMEM + 10 % FBS,250,,S,300,1.0,1.1,,-7.4,96,Submerged,10.0,24.0,5115,rodent,macrophage,J774.A1,10^4,,,viability_ldh,85.01525989
116,117,Xu et al 2016,https://pubs.acs.org/doi/10.1021/acsnano.6b00539,Graphene oxide,GO,,"graphite from qimgdao BCSM china, made GO in house",DMEM + 10 % FBS,250,,S,300,1.0,1.1,,-7.4,96,Submerged,20.0,24.0,5115,rodent,macrophage,J774.A1,10^4,,,viability_ldh,71.87646603
117,118,Xu et al 2016,https://pubs.acs.org/doi/10.1021/acsnano.6b00539,Graphene oxide,GO,,"graphite from qimgdao BCSM china, made GO in house",DMEM + 10 % FBS,250,,S,300,1.0,1.1,,-7.5,96,Submerged,50.0,24.0,5115,rodent,macrophage,J774.A1,10^4,,,viability_ldh,83.04277845
118,119,Xu et al 2016,https://pubs.acs.org/doi/10.1021/acsnano.6b00539,Graphene oxide,GO,,"graphite from qimgdao BCSM china, made GO in house",DMEM + 10 % FBS,250,,S,300,1.0,1.1,,-7.6,96,Submerged,100.0,24.0,5115,rodent,macrophage,J774.A1,10^4,,,viability_ldh,39.90161184
119,120,Xu et al 2016,https://pubs.acs.org/doi/10.1021/acsnano.6b00539,Graphene oxide,GO-NH2,Amine,"graphite from qimgdao BCSM china, made GO in house",DMEM + 10 % FBS,422,,S,300,1.0,1.2,,-5.7,96,Submerged,4.0,24.0,5116,rodent,macrophage,J774.A1,10^4,,,viability_ldh,97.25692004
120,121,Xu et al 2016,https://pubs.acs.org/doi/10.1021/acsnano.6b00539,Graphene oxide,GO-NH2,Amine,"graphite from qimgdao BCSM china, made GO in house",DMEM + 10 % FBS,422,,S,300,1.0,1.2,,-5.7,96,Submerged,50.0,24.0,5116,rodent,macrophage,J774.A1,10^4,,,viability_ldh,58.60442973
121,122,Xu et al 2016,https://pubs.acs.org/doi/10.1021/acsnano.6b00539,Graphene oxide,GO-PAA,poly acrylic acid,"graphite from qimgdao BCSM china, made GO in house",DMEM + 10 % FBS,215,,S,300,1.0,1.2,,-5.8,96,Submerged,50.0,24.0,5117,rodent,macrophage,J774.A1,10^4,,,viability_ldh,69.32737866
122,123,Xu et al 2016,https://pubs.acs.org/doi/10.1021/acsnano.6b00539,Graphene oxide,GO-PAA,poly acrylic acid,"graphite from qimgdao BCSM china, made GO in house",DMEM + 10 % FBS,215,,S,300,1.0,1.2,,-5.8,96,Submerged,4.0,24.0,5117,rodent,macrophage,J774.A1,10^4,,,viability_ldh,97.75566185
123,124,Xu et al 2016,https://pubs.acs.org/doi/10.1021/acsnano.6b00539,Graphene oxide,GO-PAM,poly acrylamide,"graphite from qimgdao BCSM china, made GO in house",DMEM + 10 % FBS,260? (peak from 220-1600),,S,300,1.0,1.2,,-2.6,96,Submerged,50.0,24.0,5118,rodent,macrophage,J774.A1,10^4,,,viability_ldh,86.78334202
124,125,Xu et al 2016,https://pubs.acs.org/doi/10.1021/acsnano.6b00539,Graphene oxide,GO-PAM,poly acrylamide,"graphite from qimgdao BCSM china, made GO in house",DMEM + 10 % FBS,260? (peak from 220-1600),,S,300,1.0,1.2,,-2.6,96,Submerged,4.0,24.0,5118,rodent,macrophage,J774.A1,10^4,,,viability_ldh,100.0
125,126,Xu et al 2016,https://pubs.acs.org/doi/10.1021/acsnano.6b00539,Graphene oxide,GO-PEG,PEG,"graphite from qimgdao BCSM china, made GO in house",DMEM + 10 % FBS,194,,S,300,1.0,1.2,,-4.6,96,Submerged,4.0,24.0,5119,rodent,macrophage,J774.A1,10^4,,,viability_ldh,97.00754914
126,127,Xu et al 2016,https://pubs.acs.org/doi/10.1021/acsnano.6b00539,Graphene oxide,GO-PEG,PEG,"graphite from qimgdao BCSM china, made GO in house",DMEM + 10 % FBS,194,,S,300,1.0,1.2,,-4.6,96,Submerged,50.0,24.0,5119,rodent,macrophage,J774.A1,10^4,,,viability_ldh,71.07297499
127,128,Wiemann et al 2016,https://www.ncbi.nlm.nih.gov/pmc/articles/PMC4779246/pdf/12951_2016_Article_164.pdf,,GRAPHITE nanoplatelets,,BASF SE Germany, F12K+ 15 FCS + 2nM glutamine - Culture then when seeded at the 96 plate only F12K +5 FCS. When exposed in phenol red free medium F12K and 2mM glutamine,less than 30um,,L,,,,72,,96,Submerged,22.5,16.0,5122,rodent,macrophage,Rat NR8383 (alveolar macrophges),3x10^5,,,viability_ldh,97.3042362
128,129,Wiemann et al 2016,https://www.ncbi.nlm.nih.gov/pmc/articles/PMC4779246/pdf/12951_2016_Article_164.pdf,,GRAPHITE nanoplatelets,,BASF SE Germany, F12K+ 15 FCS + 2nM glutamine - Culture then when seeded at the 96 plate only F12K +5 FCS. When exposed in phenol red free medium F12K and 2mM glutamine,less than 30um,,L,,,,72,,96,Submerged,45.0,16.0,5122,rodent,macrophage,Rat NR8383 (alveolar macrophges),3x10^5,,,viability_ldh,94.60847240000001
129,130,Wiemann et al 2016,https://www.ncbi.nlm.nih.gov/pmc/articles/PMC4779246/pdf/12951_2016_Article_164.pdf,,GRAPHITE nanoplatelets,,BASF SE Germany, F12K+ 15 FCS + 2nM glutamine - Culture then when seeded at the 96 plate only F12K +5 FCS. When exposed in phenol red free medium F12K and 2mM glutamine,less than 30um,,L,,,,72,,96,Submerged,90.0,16.0,5122,rodent,macrophage,Rat NR8383 (alveolar macrophges),3x10^5,,,viability_ldh,89.98716303
130,131,Wiemann et al 2016,https://www.ncbi.nlm.nih.gov/pmc/articles/PMC4779246/pdf/12951_2016_Article_164.pdf,,GRAPHITE nanoplatelets,,BASF SE Germany, F12K+ 15 FCS + 2nM glutamine - Culture then when seeded at the 96 plate only F12K +5 FCS. When exposed in phenol red free medium F12K and 2mM glutamine,less than 30um,,L,,,,72,,96,Submerged,180.0,16.0,5122,rodent,macrophage,Rat NR8383 (alveolar macrophges),3x10^5,,,viability_ldh,79.84595635
131,132,Vranic et al 2018,https://pubmed.ncbi.nlm.nih.gov/29286639/,Graphene oxide,GO (Short),,in house,RPMI +10% FBS,,,S,55-700,1.5,1.3,,-57.1,96 OR 12,Submerged,1.0,24.0,5141,human,epithelial,BEAS- 2B,doesn’t mention but has cell count over treatment,YES (no endotoxin),,viability_ldh,93.5
132,133,Vranic et al 2018,https://pubmed.ncbi.nlm.nih.gov/29286639/,Graphene oxide,GO (Short),,in house,RPMI +10% FBS,,,S,55-700,1.5,1.3,,-57.1,96 OR 12,Submerged,10.0,24.0,5141,human,epithelial,BEAS- 2B,doesn’t mention but has cell count over treatment,YES (no endotoxin),,viability_ldh,100.0
133,134,Vranic et al 2018,https://pubmed.ncbi.nlm.nih.gov/29286639/,Graphene oxide,GO (Short),,in house,RPMI +10% FBS,,,S,55-700,1.5,1.3,,-57.1,96 OR 12,Submerged,100.0,24.0,5141,human,epithelial,BEAS- 2B,doesn’t mention but has cell count over treatment,YES (no endotoxin),,viability_ldh,100.0
134,135,Vranic et al 2018,https://pubmed.ncbi.nlm.nih.gov/29286639/,Graphene oxide,GO (Short),,in house,RPMI,,,S,55-700,1.5,1.3,,-57.1,96 OR 12,Submerged,10.0,24.0,5142,human,epithelial,BEAS- 2B,doesn’t mention but has cell count over treatment,YES (no endotoxin),,viability_ldh,89.0
135,136,Vranic et al 2018,https://pubmed.ncbi.nlm.nih.gov/29286639/,Graphene oxide,GO (Short),,in house,RPMI,,,S,55-700,1.5,1.3,,-57.1,96 OR 12,Submerged,100.0,24.0,5142,human,epithelial,BEAS- 2B,doesn’t mention but has cell count over treatment,YES (no endotoxin),,viability_ldh,83.4
136,137,Vranic et al 2018,https://pubmed.ncbi.nlm.nih.gov/29286639/,Graphene oxide,GO (Short),,in house,RPMI,,,S,55-700,1.5,1.3,,-57.1,96 OR 12,Submerged,1.0,24.0,5142,human,epithelial,BEAS- 2B,doesn’t mention but has cell count over treatment,YES (no endotoxin),,viability_ldh,93.0
137,138,Vranic et al 2018,https://pubmed.ncbi.nlm.nih.gov/29286639/,Graphene oxide,GO (long),,in house,RPMI+10% FBS,,,L,1000-2000,1.0,1,,-51.7,96 OR 12,Submerged,1.0,24.0,5143,human,epithelial,BEAS- 2B,doesn’t mention but has cell count over treatment,YES (no endotoxin),,viability_ldh,97.0
138,139,Vranic et al 2018,https://pubmed.ncbi.nlm.nih.gov/29286639/,Graphene oxide,GO (long),,in house,RPMI+10% FBS,,,L,1000-2001,1.0,1,,-51.7,96 OR 12,Submerged,10.0,24.0,5143,human,epithelial,BEAS- 2B,doesn’t mention but has cell count over treatment,YES (no endotoxin),,viability_ldh,96.0
139,140,Vranic et al 2018,https://pubmed.ncbi.nlm.nih.gov/29286639/,Graphene oxide,GO (long),,in house,RPMI+10% FBS,,,L,1000-2002,1.0,1,,-51.7,96 OR 12,Submerged,100.0,24.0,5143,human,epithelial,BEAS- 2B,doesn’t mention but has cell count over treatment,YES (no endotoxin),,viability_ldh,85.0
140,141,Vranic et al 2018,https://pubmed.ncbi.nlm.nih.gov/29286639/,Graphene oxide,GO (long),,in house,RPMI,,,L,1000-2003,1.0,1,,-51.7,96 OR 12,Submerged,1.0,24.0,5144,human,epithelial,BEAS- 2B,doesn’t mention but has cell count over treatment,YES (no endotoxin),,viability_ldh,92.0
141,142,Vranic et al 2018,https://pubmed.ncbi.nlm.nih.gov/29286639/,Graphene oxide,GO (long),,in house,RPMI,,,L,1000-2004,1.0,1,,-51.7,96 OR 12,Submerged,10.0,24.0,5144,human,epithelial,BEAS- 2B,doesn’t mention but has cell count over treatment,YES (no endotoxin),,viability_ldh,82.2
142,143,Vranic et al 2018,https://pubmed.ncbi.nlm.nih.gov/29286639/,Graphene oxide,GO (long),,in house,RPMI,,,L,1000-2005,1.0,1,,-51.7,96 OR 12,Submerged,100.0,24.0,5144,human,epithelial,BEAS- 2B,doesn’t mention but has cell count over treatment,YES (no endotoxin),,viability_ldh,77.0
143,144,Jung-Park et al 2015,https://pubmed.ncbi.nlm.nih.gov/24980260/,Graphene,GNPs,,"Hanwha Nanotech, Korea",F12 + 10% FBS,361.2 and 506.5,,S,less than 2000,8.0,3.5,735,-11.37,96,Submerged,2.5,24.0,6001,human,epithelial,BEAS- 2B,1x10^4,,,viability_mtt,67.1
144,145,Jung-Park et al 2015,https://pubmed.ncbi.nlm.nih.gov/24980260/,Graphene,GNPs,,"Hanwha Nanotech, Korea",F12 + 10% FBS,361.2 and 506.5,,S,less than 2000,8.0,3.5,735,-11.37,96,Submerged,5.0,24.0,6001,human,epithelial,BEAS- 2B,1x10^4,,,viability_mtt,66.3
145,146,Jung-Park et al 2015,https://pubmed.ncbi.nlm.nih.gov/24980260/,Graphene,GNPs,,"Hanwha Nanotech, Korea",F12 + 10% FBS,361.2 and 506.5,,S,less than 2000,8.0,3.5,735,-11.37,96,Submerged,10.0,24.0,6001,human,epithelial,BEAS- 2B,1x10^4,,,viability_mtt,60.0
146,147,Jung-Park et al 2015,https://pubmed.ncbi.nlm.nih.gov/24980260/,Graphene,GNPs,,"Hanwha Nanotech, Korea",F12 + 10% FBS,361.2 and 506.5,,S,less than 2000,8.0,3.5,735,-11.37,96,Submerged,20.0,24.0,6001,human,epithelial,BEAS- 2B,1x10^4,,,viability_mtt,53.7
147,148,Jung-Park et al 2015,https://pubmed.ncbi.nlm.nih.gov/24980260/,Graphene,GNPs,,"Hanwha Nanotech, Korea",F12 + 10% FBS,361.2 and 506.5,,S,less than 2000,8.0,3.5,735,-11.37,96,Submerged,20.0,72.0,6002,human,epithelial,BEAS- 2B,5x10^3,,,viability_mtt,35.3
148,149,Jung-Park et al 2015,https://pubmed.ncbi.nlm.nih.gov/24980260/,Graphene,GNPs,,"Hanwha Nanotech, Korea",F12 + 10% FBS,361.2 and 506.5,,S,less than 2000,8.0,3.5,735,-11.37,96,Submerged,5.0,72.0,6002,human,epithelial,BEAS- 2B,5x10^3,,,viability_mtt,54.2
149,150,Jung-Park et al 2015,https://pubmed.ncbi.nlm.nih.gov/24980260/,Graphene,GNPs,,"Hanwha Nanotech, Korea",F12 + 10% FBS,361.2 and 506.5,,S,less than 2000,8.0,3.5,735,-11.37,96,Submerged,2.5,72.0,6002,human,epithelial,BEAS- 2B,5x10^3,,,viability_mtt,59.5
150,151,Jung-Park et al 2015,https://pubmed.ncbi.nlm.nih.gov/24980260/,Graphene,GNPs,,"Hanwha Nanotech, Korea",F12 + 10% FBS,361.2 and 506.5,,S,less than 2000,8.0,3.5,735,-11.37,96,Submerged,10.0,72.0,6002,human,epithelial,BEAS- 2B,5x10^3,,,viability_mtt,46.9
151,152,Reshman et al 2016,https://www.sciencedirect.com/science/article/abs/pii/S0927776515303787,rGO,reduced GO,PEG,made in house while graphite was from Merck,DMEM F12 +10%FBS,791.57,,M,,1.0,0.42,,,96,Submerged,200.0,24.0,6054,human,epithelial,A549,1x10^4,YES,,viability_mtt,23.4
152,153,Reshman et al 2016,https://www.sciencedirect.com/science/article/abs/pii/S0927776515303787,rGO,reduced GO,PEG,made in house while graphite was from Merck,DMEM F12 +10%FBS,791.57,,M,,1.0,0.42,,,96,Submerged,100.0,24.0,6054,human,epithelial,A549,1x10^4,YES,,viability_mtt,26.43
153,154,Reshman et al 2016,https://www.sciencedirect.com/science/article/abs/pii/S0927776515303787,rGO,reduced GO,PEG,made in house while graphite was from Merck,DMEM F12 +10%FBS,791.57,,M,,1.0,0.42,,,96,Submerged,50.0,24.0,6054,human,epithelial,A549,1x10^4,YES,,viability_mtt,45.3
154,155,Reshman et al 2016,https://www.sciencedirect.com/science/article/abs/pii/S0927776515303787,rGO,reduced GO,PEG,made in house while graphite was from Merck,DMEM F12 +10%FBS,791.57,,M,,1.0,0.42,,,96,Submerged,75.0,24.0,6054,human,epithelial,A549,1x10^4,YES,,viability_mtt,35.6
155,156,Reshman et al 2016,https://www.sciencedirect.com/science/article/abs/pii/S0927776515303787,rGO,reduced GO,PEG,made in house while graphite was from Merck,DMEM F12 +10%FBS,791.57,,M,,1.0,0.42,,,96,Submerged,10.0,24.0,6054,human,epithelial,A549,1x10^4,YES,,viability_mtt,84.7
