Repository: dainaromeo/Graphene-meta-analysis

# Graphene-meta-analysis
This repository contains the code and data used in the paper "A meta-analysis of graphene-related materials' toxicity on lung cells in vitro" by D. Romeo, C. Louka, B. Gudino, J. Wigstrom, and P. Wick

DATA:
Graphene_for_BMD_UPDATE.csv contains the toxicity data about graphene-related materials collected from the literature considering the publication time frame 2015-2021.
Graphene_BMD_UPDATED_no_outliers.csv contains the data set of BMDL values obtained from the Graphene_for_BMD_UPDATE.csv data set using PROAST software.

CODE:

File: Graphene_for_BMD_UPDATE.csv (part 2 of 8)
ID,author_year,link,Substance,type,func,vendor,media,agg_diameter,length,size_class,lat_size,layer,thick,ssa,z_pot,plate,ali,dose,time,bmd_id,species,cell_type_general,cell_type,n_cell,endotox,notes,variable,value
162,Reshman et al 2016,https://www.sciencedirect.com/science/article/abs/pii/S0927776515303787,rGO,reduced GO,,made in house while graphite was from Merck,DMEM F12 +10%FBS,881.3,,M,,1,0.35,,,96,Submerged,10,24,6055,human,epithelial,A549,1x10^4,YES,,viability_mtt,89.1
163,Reshman et al 2016,https://www.sciencedirect.com/science/article/abs/pii/S0927776515303787,rGO,reduced GO,,made in house while graphite was from Merck,DMEM F12 +10%FBS,881.3,,M,,1,0.35,,,96,Submerged,25,24,6055,human,epithelial,A549,1x10^4,YES,,viability_mtt,63.25
164,Reshman et al 2016,https://www.sciencedirect.com/science/article/abs/pii/S0927776515303787,rGO,reduced GO,,made in house while graphite was from Merck,DMEM F12 +10%FBS,881.3,,M,,1,0.35,,,96,Submerged,50,24,6055,human,epithelial,A549,1x10^4,YES,,viability_mtt,41.78
165,Reshman et al 2016,https://www.sciencedirect.com/science/article/abs/pii/S0927776515303787,rGO,reduced GO,,made in house while graphite was from Merck,DMEM F12 +10%FBS,881.3,,M,,1,0.35,,,96,Submerged,75,24,6055,human,epithelial,A549,1x10^4,YES,,viability_mtt,30.81
166,Reshman et al 2016,https://www.sciencedirect.com/science/article/abs/pii/S0927776515303787,rGO,reduced GO,,made in house while graphite was from Merck,DMEM F12 +10%FBS,881.3,,M,,1,0.35,,,96,Submerged,100,24,6055,human,epithelial,A549,1x10^4,YES,,viability_mtt,25.11
167,Reshman et al 2016,https://www.sciencedirect.com/science/article/abs/pii/S0927776515303787,rGO,reduced GO,,made in house while graphite was from Merck,DMEM F12 +10%FBS,881.3,,M,,1,0.35,,,96,Submerged,200,24,6055,human,epithelial,A549,1x10^4,YES,,viability_mtt,14.6
168,Mittal et all 2016,https://www.nature.com/articles/srep39548,Graphene oxide,GO,,in house ,DMEM F12 +10%FBS,126.3,,S,400,1,,,-13.7,96,Submerged,50,3,6068,human,epithelial,A549,10^4,NO,,viability_mtt,80.5
169,Mittal et all 2016,https://www.nature.com/articles/srep39548,Graphene oxide,GO,,in house ,DMEM F12 +10%FBS,126.3,,S,400,1,,,-13.7,96,Submerged,100,3,6068,human,epithelial,A549,10^4,NO,,viability_mtt,75.3
170,Mittal et all 2016,https://www.nature.com/articles/srep39548,Graphene oxide,GO,,in house ,DMEM F12 +10%FBS,126.3,,S,400,1,,,-13.7,96,Submerged,10,3,6068,human,epithelial,A549,10^4,NO,,viability_mtt,89.5
171,Mittal et all 2016,https://www.nature.com/articles/srep39548,Graphene oxide,GO,,in house ,DMEM F12 +10%FBS,126.3,,S,400,1,,,-13.7,96,Submerged,1,3,6068,human,epithelial,A549,10^4,NO,,viability_mtt,97
172,Mittal et all 2016,https://www.nature.com/articles/srep39548,Graphene oxide,GO,,in house ,DMEM F12 +10%FBS,126.3,,S,400,1,,,-13.7,96,Submerged,25,3,6068,human,epithelial,A549,10^4,NO,,viability_mtt,83.3
173,Mittal et all 2016,https://www.nature.com/articles/srep39548,Graphene oxide,GO,,in house ,DMEM F12 +10%FBS,126.3,,S,400,1,,,-13.7,96,Submerged,1,6,6069,human,epithelial,A549,10^4,NO,,viability_mtt,92
174,Mittal et all 2016,https://www.nature.com/articles/srep39548,Graphene oxide,GO,,in house ,DMEM F12 +10%FBS,126.3,,S,400,1,,,-13.7,96,Submerged,10,6,6069,human,epithelial,A549,10^4,NO,,viability_mtt,84.9
175,Mittal et all 2016,https://www.nature.com/articles/srep39548,Graphene oxide,GO,,in house ,DMEM F12 +10%FBS,126.3,,S,400,1,,,-13.7,96,Submerged,25,6,6069,human,epithelial,A549,10^4,NO,,viability_mtt,79
176,Mittal et all 2016,https://www.nature.com/articles/srep39548,Graphene oxide,GO,,in house ,DMEM F12 +10%FBS,126.3,,S,400,1,,,-13.7,96,Submerged,50,6,6069,human,epithelial,A549,10^4,NO,,viability_mtt,69.7
177,Mittal et all 2016,https://www.nature.com/articles/srep39548,Graphene oxide,GO,,in house ,DMEM F12 +10%FBS,126.3,,S,400,1,,,-13.7,96,Submerged,100,6,6069,human,epithelial,A549,10^4,NO,,viability_mtt,67
178,Mittal et all 2016,https://www.nature.com/articles/srep39548,Graphene oxide,GO,,in house ,DMEM F12 +10%FBS,126.3,,S,400,1,,,-13.7,96,Submerged,100,24,6070,human,epithelial,A549,10^4,NO,,viability_mtt,60.1
179,Mittal et all 2016,https://www.nature.com/articles/srep39548,Graphene oxide,GO,,in house ,DMEM F12 +10%FBS,126.3,,S,400,1,,,-13.7,96,Submerged,50,24,6070,human,epithelial,A549,10^4,NO,,viability_mtt,62.1
180,Mittal et all 2016,https://www.nature.com/articles/srep39548,Graphene oxide,GO,,in house ,DMEM F12 +10%FBS,126.3,,S,400,1,,,-13.7,96,Submerged,10,24,6070,human,epithelial,A549,10^4,NO,,viability_mtt,80
181,Mittal et all 2016,https://www.nature.com/articles/srep39548,Graphene oxide,GO,,in house ,DMEM F12 +10%FBS,126.3,,S,400,1,,,-13.7,96,Submerged,1,24,6070,human,epithelial,A549,10^4,NO,,viability_mtt,89.2
182,Mittal et all 2016,https://www.nature.com/articles/srep39548,Graphene oxide,GO,,in house ,DMEM F12 +10%FBS,126.3,,S,400,1,,,-13.7,96,Submerged,25,24,6070,human,epithelial,A549,10^4,NO,,viability_mtt,70.1
183,Mittal et all 2016,https://www.nature.com/articles/srep39548,Graphene oxide,GO,,in house ,DMEM F12 +10%FBS,126.3,,S,400,1,,,-13.7,96,Submerged,100,48,6071,human,epithelial,A549,10^4,NO,,viability_mtt,48.71
184,Mittal et all 2016,https://www.nature.com/articles/srep39548,Graphene oxide,GO,,in house ,DMEM F12 +10%FBS,126.3,,S,400,1,,,-13.7,96,Submerged,1,48,6071,human,epithelial,A549,10^4,NO,,viability_mtt,79.3
185,Mittal et all 2016,https://www.nature.com/articles/srep39548,Graphene oxide,GO,,in house ,DMEM F12 +10%FBS,126.3,,S,400,1,,,-13.7,96,Submerged,10,48,6071,human,epithelial,A549,10^4,NO,,viability_mtt,66.57
186,Mittal et all 2016,https://www.nature.com/articles/srep39548,Graphene oxide,GO,,in house ,DMEM F12 +10%FBS,126.3,,S,400,1,,,-13.7,96,Submerged,25,48,6071,human,epithelial,A549,10^4,NO,,viability_mtt,57.87
187,Mittal et all 2016,https://www.nature.com/articles/srep39548,Graphene oxide,GO,,in house ,DMEM F12 +10%FBS,126.3,,S,400,1,,,-13.7,96,Submerged,50,48,6071,human,epithelial,A549,10^4,NO,,viability_mtt,52.1
188,Mittal et all 2016,https://www.nature.com/articles/srep39548,Graphene oxide,GO,,in house ,RPMI + 10% FBS,126.3,,S,400,1,,,-13.7,96,Submerged,25,3,6072,human,epithelial,BEAS- 2B,10^4,NO,,viability_mtt,100
189,Mittal et all 2016,https://www.nature.com/articles/srep39548,Graphene oxide,GO,,in house ,RPMI + 10% FBS,126.3,,S,400,1,,,-13.7,96,Submerged,50,3,6072,human,epithelial,BEAS- 2B,10^4,NO,,viability_mtt,100
190,Mittal et all 2016,https://www.nature.com/articles/srep39548,Graphene oxide,GO,,in house ,RPMI + 10% FBS,126.3,,S,400,1,,,-13.7,96,Submerged,1,3,6072,human,epithelial,BEAS- 2B,10^4,NO,,viability_mtt,100
191,Mittal et all 2016,https://www.nature.com/articles/srep39548,Graphene oxide,GO,,in house ,RPMI + 10% FBS,126.3,,S,400,1,,,-13.7,96,Submerged,10,3,6072,human,epithelial,BEAS- 2B,10^4,NO,,viability_mtt,100
192,Mittal et all 2016,https://www.nature.com/articles/srep39548,Graphene oxide,GO,,in house ,RPMI + 10% FBS,126.3,,S,400,1,,,-13.7,96,Submerged,100,3,6072,human,epithelial,BEAS- 2B,10^4,NO,,viability_mtt,97.10144928
193,Mittal et all 2016,https://www.nature.com/articles/srep39548,Graphene oxide,GO,,in house ,RPMI + 10% FBS,126.3,,S,400,1,,,-13.7,96,Submerged,100,6,6073,human,epithelial,BEAS- 2B,10^4,NO,,viability_mtt,86.47342995
194,Mittal et all 2016,https://www.nature.com/articles/srep39548,Graphene oxide,GO,,in house ,RPMI + 10% FBS,126.3,,S,400,1,,,-13.7,96,Submerged,50,6,6073,human,epithelial,BEAS- 2B,10^4,NO,,viability_mtt,90.82125604
195,Mittal et all 2016,https://www.nature.com/articles/srep39548,Graphene oxide,GO,,in house ,RPMI + 10% FBS,126.3,,S,400,1,,,-13.7,96,Submerged,10,6,6073,human,epithelial,BEAS- 2B,10^4,NO,,viability_mtt,100
196,Mittal et all 2016,https://www.nature.com/articles/srep39548,Graphene oxide,GO,,in house ,RPMI + 10% FBS,126.3,,S,400,1,,,-13.7,96,Submerged,25,6,6073,human,epithelial,BEAS- 2B,10^4,NO,,viability_mtt,94.68599034
197,Mittal et all 2016,https://www.nature.com/articles/srep39548,Graphene oxide,GO,,in house ,RPMI + 10% FBS,126.3,,S,400,1,,,-13.7,96,Submerged,1,6,6073,human,epithelial,BEAS- 2B,10^4,NO,,viability_mtt,100
198,Mittal et all 2016,https://www.nature.com/articles/srep39548,Graphene oxide,GO,,in house ,RPMI + 10% FBS,126.3,,S,400,1,,,-13.7,96,Submerged,1,24,6074,human,epithelial,BEAS- 2B,10^4,NO,,viability_mtt,100
199,Mittal et all 2016,https://www.nature.com/articles/srep39548,Graphene oxide,GO,,in house ,RPMI + 10% FBS,126.3,,S,400,1,,,-13.7,96,Submerged,10,24,6074,human,epithelial,BEAS- 2B,10^4,NO,,viability_mtt,93.71980676
200,Mittal et all 2016,https://www.nature.com/articles/srep39548,Graphene oxide,GO,,in house ,RPMI + 10% FBS,126.3,,S,400,1,,,-13.7,96,Submerged,25,24,6074,human,epithelial,BEAS- 2B,10^4,NO,,viability_mtt,89.37198068
201,Mittal et all 2016,https://www.nature.com/articles/srep39548,Graphene oxide,GO,,in house ,RPMI + 10% FBS,126.3,,S,400,1,,,-13.7,96,Submerged,50,24,6074,human,epithelial,BEAS- 2B,10^4,NO,,viability_mtt,87.43961353
202,Mittal et all 2016,https://www.nature.com/articles/srep39548,Graphene oxide,GO,,in house ,RPMI + 10% FBS,126.3,,S,400,1,,,-13.7,96,Submerged,100,24,6074,human,epithelial,BEAS- 2B,10^4,NO,,viability_mtt,83.09178744
203,Mittal et all 2016,https://www.nature.com/articles/srep39548,Graphene oxide,GO,,in house ,RPMI + 10% FBS,126.3,,S,400,1,,,-13.7,96,Submerged,50,48,6075,human,epithelial,BEAS- 2B,10^4,NO,,viability_mtt,84.05797101
204,Mittal et all 2016,https://www.nature.com/articles/srep39548,Graphene oxide,GO,,in house ,RPMI + 10% FBS,126.3,,S,400,1,,,-13.7,96,Submerged,25,48,6075,human,epithelial,BEAS- 2B,10^4,NO,,viability_mtt,85.02415459
205,Mittal et all 2016,https://www.nature.com/articles/srep39548,Graphene oxide,GO,,in house ,RPMI + 10% FBS,126.3,,S,400,1,,,-13.7,96,Submerged,100,48,6075,human,epithelial,BEAS- 2B,10^4,NO,,viability_mtt,78.26086957
206,Mittal et all 2016,https://www.nature.com/articles/srep39548,Graphene oxide,GO,,in house ,RPMI + 10% FBS,126.3,,S,400,1,,,-13.7,96,Submerged,1,48,6075,human,epithelial,BEAS- 2B,10^4,NO,,viability_mtt,99.03381643
207,Mittal et all 2016,https://www.nature.com/articles/srep39548,Graphene oxide,GO,,in house ,RPMI + 10% FBS,126.3,,S,400,1,,,-13.7,96,Submerged,10,48,6075,human,epithelial,BEAS- 2B,10^4,NO,,viability_mtt,93.71980676
208,Mittal et all 2016,https://www.nature.com/articles/srep39548,rGO,thermally reduced GO,,in house ,DMEM F12 +10%FBS,66.98,,S,150,3.5,,,-6.9,96,Submerged,1,3,6076,human,epithelial,A549,10^4,NO,,viability_mtt,93.2
209,Mittal et all 2016,https://www.nature.com/articles/srep39548,rGO,thermally reduced GO,,in house ,DMEM F12 +10%FBS,66.98,,S,150,3.5,,,-6.9,96,Submerged,10,3,6076,human,epithelial,A549,10^4,NO,,viability_mtt,81.59
210,Mittal et all 2016,https://www.nature.com/articles/srep39548,rGO,thermally reduced GO,,in house ,DMEM F12 +10%FBS,66.98,,S,150,3.5,,,-6.9,96,Submerged,25,3,6076,human,epithelial,A549,10^4,NO,,viability_mtt,71.9
211,Mittal et all 2016,https://www.nature.com/articles/srep39548,rGO,thermally reduced GO,,in house ,DMEM F12 +10%FBS,66.98,,S,150,3.5,,,-6.9,96,Submerged,50,3,6076,human,epithelial,A549,10^4,NO,,viability_mtt,68.4
212,Mittal et all 2016,https://www.nature.com/articles/srep39548,rGO,thermally reduced GO,,in house ,DMEM F12 +10%FBS,66.98,,S,150,3.5,,,-6.9,96,Submerged,100,3,6076,human,epithelial,A549,10^4,NO,,viability_mtt,61.3
213,Mittal et all 2016,https://www.nature.com/articles/srep39548,rGO,thermally reduced GO,,in house ,DMEM F12 +10%FBS,66.98,,S,150,3.5,,,-6.9,96,Submerged,1,6,6077,human,epithelial,A549,10^4,NO,,viability_mtt,85.8
214,Mittal et all 2016,https://www.nature.com/articles/srep39548,rGO,thermally reduced GO,,in house ,DMEM F12 +10%FBS,66.98,,S,150,3.5,,,-6.9,96,Submerged,10,6,6077,human,epithelial,A549,10^4,NO,,viability_mtt,69.7
215,Mittal et all 2016,https://www.nature.com/articles/srep39548,rGO,thermally reduced GO,,in house ,DMEM F12 +10%FBS,66.98,,S,150,3.5,,,-6.9,96,Submerged,25,6,6077,human,epithelial,A549,10^4,NO,,viability_mtt,64.7
216,Mittal et all 2016,https://www.nature.com/articles/srep39548,rGO,thermally reduced GO,,in house ,DMEM F12 +10%FBS,66.98,,S,150,3.5,,,-6.9,96,Submerged,50,6,6077,human,epithelial,A549,10^4,NO,,viability_mtt,59.4
217,Mittal et all 2016,https://www.nature.com/articles/srep39548,rGO,thermally reduced GO,,in house ,DMEM F12 +10%FBS,66.98,,S,150,3.5,,,-6.9,96,Submerged,100,6,6077,human,epithelial,A549,10^4,NO,,viability_mtt,54.4
218,Mittal et all 2016,https://www.nature.com/articles/srep39548,rGO,thermally reduced GO,,in house ,DMEM F12 +10%FBS,66.98,,S,150,3.5,,,-6.9,96,Submerged,100,24,6078,human,epithelial,A549,10^4,NO,,viability_mtt,45
219,Mittal et all 2016,https://www.nature.com/articles/srep39548,rGO,thermally reduced GO,,in house ,DMEM F12 +10%FBS,66.98,,S,150,3.5,,,-6.9,96,Submerged,50,24,6078,human,epithelial,A549,10^4,NO,,viability_mtt,52
220,Mittal et all 2016,https://www.nature.com/articles/srep39548,rGO,thermally reduced GO,,in house ,DMEM F12 +10%FBS,66.98,,S,150,3.5,,,-6.9,96,Submerged,25,24,6078,human,epithelial,A549,10^4,NO,,viability_mtt,59.7
221,Mittal et all 2016,https://www.nature.com/articles/srep39548,rGO,thermally reduced GO,,in house ,DMEM F12 +10%FBS,66.98,,S,150,3.5,,,-6.9,96,Submerged,10,24,6078,human,epithelial,A549,10^4,NO,,viability_mtt,65.2
222,Mittal et all 2016,https://www.nature.com/articles/srep39548,rGO,thermally reduced GO,,in house ,DMEM F12 +10%FBS,66.98,,S,150,3.5,,,-6.9,96,Submerged,1,24,6078,human,epithelial,A549,10^4,NO,,viability_mtt,80.35
223,Mittal et all 2016,https://www.nature.com/articles/srep39548,rGO,thermally reduced GO,,in house ,DMEM F12 +10%FBS,66.98,,S,150,3.5,,,-6.9,96,Submerged,1,48,6079,human,epithelial,A549,10^4,NO,,viability_mtt,68.5
224,Mittal et all 2016,https://www.nature.com/articles/srep39548,rGO,thermally reduced GO,,in house ,DMEM F12 +10%FBS,66.98,,S,150,3.5,,,-6.9,96,Submerged,10,48,6079,human,epithelial,A549,10^4,NO,,viability_mtt,60
225,Mittal et all 2016,https://www.nature.com/articles/srep39548,rGO,thermally reduced GO,,in house ,DMEM F12 +10%FBS,66.98,,S,150,3.5,,,-6.9,96,Submerged,25,48,6079,human,epithelial,A549,10^4,NO,,viability_mtt,48.1
226,Mittal et all 2016,https://www.nature.com/articles/srep39548,rGO,thermally reduced GO,,in house ,DMEM F12 +10%FBS,66.98,,S,150,3.5,,,-6.9,96,Submerged,50,48,6079,human,epithelial,A549,10^4,NO,,viability_mtt,40.1
227,Mittal et all 2016,https://www.nature.com/articles/srep39548,rGO,thermally reduced GO,,in house ,DMEM F12 +10%FBS,66.98,,S,150,3.5,,,-6.9,96,Submerged,100,48,6079,human,epithelial,A549,10^4,NO,,viability_mtt,34.7
228,Mittal et all 2016,https://www.nature.com/articles/srep39548,rGO,thermally reduced GO,,in house ,RPMI + 10% FBS,66.98,,S,150,3.5,,,-6.9,96,Submerged,50,3,6080,human,epithelial,BEAS- 2B,10^4,NO,,viability_mtt,86.5
229,Mittal et all 2016,https://www.nature.com/articles/srep39548,rGO,thermally reduced GO,,in house ,RPMI + 10% FBS,66.98,,S,150,3.5,,,-6.9,96,Submerged,25,3,6080,human,epithelial,BEAS- 2B,10^4,NO,,viability_mtt,89.9
230,Mittal et all 2016,https://www.nature.com/articles/srep39548,rGO,thermally reduced GO,,in house ,RPMI + 10% FBS,66.98,,S,150,3.5,,,-6.9,96,Submerged,100,3,6080,human,epithelial,BEAS- 2B,10^4,NO,,viability_mtt,81.8
231,Mittal et all 2016,https://www.nature.com/articles/srep39548,rGO,thermally reduced GO,,in house ,RPMI + 10% FBS,66.98,,S,150,3.5,,,-6.9,96,Submerged,1,3,6080,human,epithelial,BEAS- 2B,10^4,NO,,viability_mtt,96.1
232,Mittal et all 2016,https://www.nature.com/articles/srep39548,rGO,thermally reduced GO,,in house ,RPMI + 10% FBS,66.98,,S,150,3.5,,,-6.9,96,Submerged,10,3,6080,human,epithelial,BEAS- 2B,10^4,NO,,viability_mtt,92.7
233,Mittal et all 2016,https://www.nature.com/articles/srep39548,rGO,thermally reduced GO,,in house ,RPMI + 10% FBS,66.98,,S,150,3.5,,,-6.9,96,Submerged,1,6,6081,human,epithelial,BEAS- 2B,10^4,NO,,viability_mtt,92.9
234,Mittal et all 2016,https://www.nature.com/articles/srep39548,rGO,thermally reduced GO,,in house ,RPMI + 10% FBS,66.98,,S,150,3.5,,,-6.9,96,Submerged,10,6,6081,human,epithelial,BEAS- 2B,10^4,NO,,viability_mtt,88.4
235,Mittal et all 2016,https://www.nature.com/articles/srep39548,rGO,thermally reduced GO,,in house ,RPMI + 10% FBS,66.98,,S,150,3.5,,,-6.9,96,Submerged,25,6,6081,human,epithelial,BEAS- 2B,10^4,NO,,viability_mtt,81.1
236,Mittal et all 2016,https://www.nature.com/articles/srep39548,rGO,thermally reduced GO,,in house ,RPMI + 10% FBS,66.98,,S,150,3.5,,,-6.9,96,Submerged,50,6,6081,human,epithelial,BEAS- 2B,10^4,NO,,viability_mtt,78.3
237,Mittal et all 2016,https://www.nature.com/articles/srep39548,rGO,thermally reduced GO,,in house ,RPMI + 10% FBS,66.98,,S,150,3.5,,,-6.9,96,Submerged,100,6,6081,human,epithelial,BEAS- 2B,10^4,NO,,viability_mtt,71.9
238,Mittal et all 2016,https://www.nature.com/articles/srep39548,rGO,thermally reduced GO,,in house ,RPMI + 10% FBS,66.98,,S,150,3.5,,,-6.9,96,Submerged,1,24,6082,human,epithelial,BEAS- 2B,10^4,NO,,viability_mtt,89.1
239,Mittal et all 2016,https://www.nature.com/articles/srep39548,rGO,thermally reduced GO,,in house ,RPMI + 10% FBS,66.98,,S,150,3.5,,,-6.9,96,Submerged,10,24,6082,human,epithelial,BEAS- 2B,10^4,NO,,viability_mtt,84.3
240,Mittal et all 2016,https://www.nature.com/articles/srep39548,rGO,thermally reduced GO,,in house ,RPMI + 10% FBS,66.98,,S,150,3.5,,,-6.9,96,Submerged,25,24,6082,human,epithelial,BEAS- 2B,10^4,NO,,viability_mtt,77.7
241,Mittal et all 2016,https://www.nature.com/articles/srep39548,rGO,thermally reduced GO,,in house ,RPMI + 10% FBS,66.98,,S,150,3.5,,,-6.9,96,Submerged,50,24,6082,human,epithelial,BEAS- 2B,10^4,NO,,viability_mtt,68.5
242,Mittal et all 2016,https://www.nature.com/articles/srep39548,rGO,thermally reduced GO,,in house ,RPMI + 10% FBS,66.98,,S,150,3.5,,,-6.9,96,Submerged,100,24,6082,human,epithelial,BEAS- 2B,10^4,NO,,viability_mtt,67.1
243,Mittal et all 2016,https://www.nature.com/articles/srep39548,rGO,thermally reduced GO,,in house ,RPMI + 10% FBS,66.98,,S,150,3.5,,,-6.9,96,Submerged,100,48,6083,human,epithelial,BEAS- 2B,10^4,NO,,viability_mtt,55.3
244,Mittal et all 2016,https://www.nature.com/articles/srep39548,rGO,thermally reduced GO,,in house ,RPMI + 10% FBS,66.98,,S,150,3.5,,,-6.9,96,Submerged,50,48,6083,human,epithelial,BEAS- 2B,10^4,NO,,viability_mtt,60.73
245,Mittal et all 2016,https://www.nature.com/articles/srep39548,rGO,thermally reduced GO,,in house ,RPMI + 10% FBS,66.98,,S,150,3.5,,,-6.9,96,Submerged,10,48,6083,human,epithelial,BEAS- 2B,10^4,NO,,viability_mtt,78.5
246,Mittal et all 2016,https://www.nature.com/articles/srep39548,rGO,thermally reduced GO,,in house ,RPMI + 10% FBS,66.98,,S,150,3.5,,,-6.9,96,Submerged,1,48,6083,human,epithelial,BEAS- 2B,10^4,NO,,viability_mtt,84
247,Mittal et all 2016,https://www.nature.com/articles/srep39548,rGO,thermally reduced GO,,in house ,RPMI + 10% FBS,66.98,,S,150,3.5,,,-6.9,96,Submerged,25,48,6083,human,epithelial,BEAS- 2B,10^4,NO,,viability_mtt,68.25
248,Mittal et all 2016,https://www.nature.com/articles/srep39548,rGO,Chemically reduced GO,,in house ,DMEM F12 +10%FBS,97.3,,S,250,3.5,,,-9.46,96,Submerged,1,3,6084,human,epithelial,A549,10^4,NO,,viability_mtt,100
249,Mittal et all 2016,https://www.nature.com/articles/srep39548,rGO,Chemically reduced GO,,in house ,DMEM F12 +10%FBS,97.3,,S,250,3.5,,,-9.46,96,Submerged,10,3,6084,human,epithelial,A549,10^4,NO,,viability_mtt,100
250,Mittal et all 2016,https://www.nature.com/articles/srep39548,rGO,Chemically reduced GO,,in house ,DMEM F12 +10%FBS,97.3,,S,250,3.5,,,-9.46,96,Submerged,25,3,6084,human,epithelial,A549,10^4,NO,,viability_mtt,98.9
251,Mittal et all 2016,https://www.nature.com/articles/srep39548,rGO,Chemically reduced GO,,in house ,DMEM F12 +10%FBS,97.3,,S,250,3.5,,,-9.46,96,Submerged,50,3,6084,human,epithelial,A549,10^4,NO,,viability_mtt,97.7
252,Mittal et all 2016,https://www.nature.com/articles/srep39548,rGO,Chemically reduced GO,,in house ,DMEM F12 +10%FBS,97.3,,S,250,3.5,,,-9.46,96,Submerged,100,3,6084,human,epithelial,A549,10^4,NO,,viability_mtt,92.7
253,Mittal et all 2016,https://www.nature.com/articles/srep39548,rGO,Chemically reduced GO,,in house ,DMEM F12 +10%FBS,97.3,,S,250,3.5,,,-9.46,96,Submerged,50,6,6085,human,epithelial,A549,10^4,NO,,viability_mtt,92.01877934
254,Mittal et all 2016,https://www.nature.com/articles/srep39548,rGO,Chemically reduced GO,,in house ,DMEM F12 +10%FBS,97.3,,S,250,3.5,,,-9.46,96,Submerged,1,6,6085,human,epithelial,A549,10^4,NO,,viability_mtt,100
255,Mittal et all 2016,https://www.nature.com/articles/srep39548,rGO,Chemically reduced GO,,in house ,DMEM F12 +10%FBS,97.3,,S,250,3.5,,,-9.46,96,Submerged,10,6,6085,human,epithelial,A549,10^4,NO,,viability_mtt,100
256,Mittal et all 2016,https://www.nature.com/articles/srep39548,rGO,Chemically reduced GO,,in house ,DMEM F12 +10%FBS,97.3,,S,250,3.5,,,-9.46,96,Submerged,25,6,6085,human,epithelial,A549,10^4,NO,,viability_mtt,94.83568075
257,Mittal et all 2016,https://www.nature.com/articles/srep39548,rGO,Chemically reduced GO,,in house ,DMEM F12 +10%FBS,97.3,,S,250,3.5,,,-9.46,96,Submerged,100,6,6085,human,epithelial,A549,10^4,NO,,viability_mtt,88.73239437
258,Mittal et all 2016,https://www.nature.com/articles/srep39548,rGO,Chemically reduced GO,,in house ,DMEM F12 +10%FBS,97.3,,S,250,3.5,,,-9.46,96,Submerged,100,24,6086,human,epithelial,A549,10^4,NO,,viability_mtt,84.97652582
259,Mittal et all 2016,https://www.nature.com/articles/srep39548,rGO,Chemically reduced GO,,in house ,DMEM F12 +10%FBS,97.3,,S,250,3.5,,,-9.46,96,Submerged,50,24,6086,human,epithelial,A549,10^4,NO,,viability_mtt,86.85446009
260,Mittal et all 2016,https://www.nature.com/articles/srep39548,rGO,Chemically reduced GO,,in house ,DMEM F12 +10%FBS,97.3,,S,250,3.5,,,-9.46,96,Submerged,1,24,6086,human,epithelial,A549,10^4,NO,,viability_mtt,100
261,Mittal et all 2016,https://www.nature.com/articles/srep39548,rGO,Chemically reduced GO,,in house ,DMEM F12 +10%FBS,97.3,,S,250,3.5,,,-9.46,96,Submerged,10,24,6086,human,epithelial,A549,10^4,NO,,viability_mtt,98.12206573
262,Mittal et all 2016,https://www.nature.com/articles/srep39548,rGO,Chemically reduced GO,,in house ,DMEM F12 +10%FBS,97.3,,S,250,3.5,,,-9.46,96,Submerged,25,24,6086,human,epithelial,A549,10^4,NO,,viability_mtt,92.48826291
263,Mittal et all 2016,https://www.nature.com/articles/srep39548,rGO,Chemically reduced GO,,in house ,DMEM F12 +10%FBS,97.3,,S,250,3.5,,,-9.46,96,Submerged,50,48,6087,human,epithelial,A549,10^4,NO,,viability_mtt,81.22065728
264,Mittal et all 2016,https://www.nature.com/articles/srep39548,rGO,Chemically reduced GO,,in house ,DMEM F12 +10%FBS,97.3,,S,250,3.5,,,-9.46,96,Submerged,1,48,6087,human,epithelial,A549,10^4,NO,,viability_mtt,97.18309859
265,Mittal et all 2016,https://www.nature.com/articles/srep39548,rGO,Chemically reduced GO,,in house ,DMEM F12 +10%FBS,97.3,,S,250,3.5,,,-9.46,96,Submerged,10,48,6087,human,epithelial,A549,10^4,NO,,viability_mtt,89.6713615
266,Mittal et all 2016,https://www.nature.com/articles/srep39548,rGO,Chemically reduced GO,,in house ,DMEM F12 +10%FBS,97.3,,S,250,3.5,,,-9.46,96,Submerged,25,48,6087,human,epithelial,A549,10^4,NO,,viability_mtt,84.97652582
267,Mittal et all 2016,https://www.nature.com/articles/srep39548,rGO,Chemically reduced GO,,in house ,DMEM F12 +10%FBS,97.3,,S,250,3.5,,,-9.46,96,Submerged,100,48,6087,human,epithelial,A549,10^4,NO,,viability_mtt,74.64788732
268,Mittal et all 2016,https://www.nature.com/articles/srep39548,rGO,Chemically reduced GO,,in house ,RPMI + 10% FBS,97.3,,S,250,3.5,,,-9.46,96,Submerged,10,3,6088,human,epithelial,BEAS- 2B,10^4,NO,,viability_mtt,100
269,Mittal et all 2016,https://www.nature.com/articles/srep39548,rGO,Chemically reduced GO,,in house ,RPMI + 10% FBS,97.3,,S,250,3.5,,,-9.46,96,Submerged,100,3,6088,human,epithelial,BEAS- 2B,10^4,NO,,viability_mtt,97
270,Mittal et all 2016,https://www.nature.com/articles/srep39548,rGO,Chemically reduced GO,,in house ,RPMI + 10% FBS,97.3,,S,250,3.5,,,-9.46,96,Submerged,50,3,6088,human,epithelial,BEAS- 2B,10^4,NO,,viability_mtt,100
271,Mittal et all 2016,https://www.nature.com/articles/srep39548,rGO,Chemically reduced GO,,in house ,RPMI + 10% FBS,97.3,,S,250,3.5,,,-9.46,96,Submerged,1,3,6088,human,epithelial,BEAS- 2B,10^4,NO,,viability_mtt,100
272,Mittal et all 2016,https://www.nature.com/articles/srep39548,rGO,Chemically reduced GO,,in house ,RPMI + 10% FBS,97.3,,S,250,3.5,,,-9.46,96,Submerged,25,3,6088,human,epithelial,BEAS- 2B,10^4,NO,,viability_mtt,100
273,Mittal et all 2016,https://www.nature.com/articles/srep39548,rGO,Chemically reduced GO,,in house ,RPMI + 10% FBS,97.3,,S,250,3.5,,,-9.46,96,Submerged,1,6,6089,human,epithelial,BEAS- 2B,10^4,NO,,viability_mtt,100
274,Mittal et all 2016,https://www.nature.com/articles/srep39548,rGO,Chemically reduced GO,,in house ,RPMI + 10% FBS,97.3,,S,250,3.5,,,-9.46,96,Submerged,10,6,6089,human,epithelial,BEAS- 2B,10^4,NO,,viability_mtt,100
275,Mittal et all 2016,https://www.nature.com/articles/srep39548,rGO,Chemically reduced GO,,in house ,RPMI + 10% FBS,97.3,,S,250,3.5,,,-9.46,96,Submerged,25,6,6089,human,epithelial,BEAS- 2B,10^4,NO,,viability_mtt,99.6
276,Mittal et all 2016,https://www.nature.com/articles/srep39548,rGO,Chemically reduced GO,,in house ,RPMI + 10% FBS,97.3,,S,250,3.5,,,-9.46,96,Submerged,50,6,6089,human,epithelial,BEAS- 2B,10^4,NO,,viability_mtt,95.4
277,Mittal et all 2016,https://www.nature.com/articles/srep39548,rGO,Chemically reduced GO,,in house ,RPMI + 10% FBS,97.3,,S,250,3.5,,,-9.46,96,Submerged,100,6,6089,human,epithelial,BEAS- 2B,10^4,NO,,viability_mtt,92.8
278,Mittal et all 2016,https://www.nature.com/articles/srep39548,rGO,Chemically reduced GO,,in house ,RPMI + 10% FBS,97.3,,S,250,3.5,,,-9.46,96,Submerged,50,24,6090,human,epithelial,BEAS- 2B,10^4,NO,,viability_mtt,91.8
279,Mittal et all 2016,https://www.nature.com/articles/srep39548,rGO,Chemically reduced GO,,in house ,RPMI + 10% FBS,97.3,,S,250,3.5,,,-9.46,96,Submerged,100,24,6090,human,epithelial,BEAS- 2B,10^4,NO,,viability_mtt,88.5
280,Mittal et all 2016,https://www.nature.com/articles/srep39548,rGO,Chemically reduced GO,,in house ,RPMI + 10% FBS,97.3,,S,250,3.5,,,-9.46,96,Submerged,25,24,6090,human,epithelial,BEAS- 2B,10^4,NO,,viability_mtt,95
281,Mittal et all 2016,https://www.nature.com/articles/srep39548,rGO,Chemically reduced GO,,in house ,RPMI + 10% FBS,97.3,,S,250,3.5,,,-9.46,96,Submerged,10,24,6090,human,epithelial,BEAS- 2B,10^4,NO,,viability_mtt,96.3
282,Mittal et all 2016,https://www.nature.com/articles/srep39548,rGO,Chemically reduced GO,,in house ,RPMI + 10% FBS,97.3,,S,250,3.5,,,-9.46,96,Submerged,1,24,6090,human,epithelial,BEAS- 2B,10^4,NO,,viability_mtt,100
283,Mittal et all 2016,https://www.nature.com/articles/srep39548,rGO,Chemically reduced GO,,in house ,RPMI + 10% FBS,97.3,,S,250,3.5,,,-9.46,96,Submerged,1,48,6091,human,epithelial,BEAS- 2B,10^4,NO,,viability_mtt,97.3
284,Mittal et all 2016,https://www.nature.com/articles/srep39548,rGO,Chemically reduced GO,,in house ,RPMI + 10% FBS,97.3,,S,250,3.5,,,-9.46,96,Submerged,10,48,6091,human,epithelial,BEAS- 2B,10^4,NO,,viability_mtt,93
285,Mittal et all 2016,https://www.nature.com/articles/srep39548,rGO,Chemically reduced GO,,in house ,RPMI + 10% FBS,97.3,,S,250,3.5,,,-9.46,96,Submerged,25,48,6091,human,epithelial,BEAS- 2B,10^4,NO,,viability_mtt,91.1
286,Mittal et all 2016,https://www.nature.com/articles/srep39548,rGO,Chemically reduced GO,,in house ,RPMI + 10% FBS,97.3,,S,250,3.5,,,-9.46,96,Submerged,50,48,6091,human,epithelial,BEAS- 2B,10^4,NO,,viability_mtt,88.9
287,Mittal et all 2016,https://www.nature.com/articles/srep39548,rGO,Chemically reduced GO,,in house ,RPMI + 10% FBS,97.3,,S,250,3.5,,,-9.46,96,Submerged,100,48,6091,human,epithelial,BEAS- 2B,10^4,NO,,viability_mtt,84.8
288,Liao et al 2018,https://www.nature.com/articles/s41598-018-33414-x,rGO,reduced graphene oxide ,oxygen ,"JCNANO tech co LTd. (nanjing, china",DMEM/F12 and 10% FBS,,,S,50-700 nm (in culture media),1,1,,,96,Submerged,5,48,6129,human,epithelial,A549,9000 cells per well,NO,,viability_mtt,95.5
289,Liao et al 2018,https://www.nature.com/articles/s41598-018-33414-x,rGO,reduced graphene oxide ,oxygen ,"JCNANO tech co LTd. (nanjing, china",DMEM/F12 and 10% FBS,,,S,50-700 nm (in culture media),1,1,,,96,Submerged,10,48,6129,human,epithelial,A549,9000 cells per well,NO,,viability_mtt,89
290,Liao et al 2018,https://www.nature.com/articles/s41598-018-33414-x,rGO,reduced graphene oxide ,oxygen ,"JCNANO tech co LTd. (nanjing, china",DMEM/F12 and 10% FBS,,,S,50-700 nm (in culture media),1,1,,,96,Submerged,1,48,6129,human,epithelial,A549,9000 cells per well,NO,,viability_mtt,95.9
291,Liao et al 2018,https://www.nature.com/articles/s41598-018-33414-x,rGO,reduced graphene oxide ,oxygen ,"JCNANO tech co LTd. (nanjing, china",DMEM/F12 and 10% FBS,,,S,50-700 nm (in culture media),1,1,,,96,Submerged,20,48,6129,human,epithelial,A549,9000 cells per well,NO,,viability_mtt,88.3
292,Liao et al 2018,https://www.nature.com/articles/s41598-018-33414-x,rGO,reduced graphene oxide ,oxygen ,"JCNANO tech co LTd. (nanjing, china",DMEM/F12 and 10% FBS,,,S,50-700 nm (in culture media),1,1,,,96,Submerged,20,48,6130,human,epithelial,A549,9000 cells per well,NO,,viability_mtt,83
293,Liao et al 2018,https://www.nature.com/articles/s41598-018-33414-x,rGO,reduced graphene oxide ,oxygen ,"JCNANO tech co LTd. (nanjing, china",DMEM/F12 and 10% FBS,,,S,50-700 nm (in culture media),1,1,,,96,Submerged,10,48,6130,human,epithelial,A549,9000 cells per well,NO,,viability_mtt,89
294,Liao et al 2018,https://www.nature.com/articles/s41598-018-33414-x,rGO,reduced graphene oxide ,oxygen ,"JCNANO tech co LTd. (nanjing, china",DMEM/F12 and 10% FBS,,,S,50-700 nm (in culture media),1,1,,,96,Submerged,1,48,6130,human,epithelial,A549,9000 cells per well,NO,,viability_mtt,97.5
295,Liao et al 2018,https://www.nature.com/articles/s41598-018-33414-x,rGO,reduced graphene oxide ,oxygen ,"JCNANO tech co LTd. (nanjing, china",DMEM/F12 and 10% FBS,,,S,50-700 nm (in culture media),1,1,,,96,Submerged,5,48,6130,human,epithelial,A549,9000 cells per well,NO,,viability_mtt,94.5
296,Kumar et al 2018,https://pubs.rsc.org/en/content/articlelanding/2018/tb/c8tb01365a#!divAbstract,Graphene oxide,"GO, composite with iron nanoparticles Here is S1 (has 0.5 ratio Iron)",Fe3O4,in house both GO and composite,RPMI +10% FBS,"in PBS, says GO+iron 94-118 (iron says is 10-21) - so GO is approx 70-100",,S,,,,,-40,96,Submerged,25,24,6131,human,epithelial,A549,5000 per well,NO,,viability_mtt,97.1
297,Kumar et al 2018,https://pubs.rsc.org/en/content/articlelanding/2018/tb/c8tb01365a#!divAbstract,Graphene oxide,"GO, composite with iron nanoparticles Here is S1 (has 0.5 ratio Iron)",Fe3O4,in house both GO and composite,RPMI +10% FBS,"in PBS, says GO+iron 94-118 (iron says is 10-21) - so GO is approx 70-101",,S,,,,,-40,96,Submerged,50,24,6131,human,epithelial,A549,5000 per well,,,viability_mtt,97.1
298,Kumar et al 2018,https://pubs.rsc.org/en/content/articlelanding/2018/tb/c8tb01365a#!divAbstract,Graphene oxide,"GO, composite with iron nanoparticles Here is S1 (has 0.5 ratio Iron)",Fe3O4,in house both GO and composite,RPMI +10% FBS,"in PBS, says GO+iron 94-118 (iron says is 10-21) - so GO is approx 70-102",,S,,,,,-40,96,Submerged,100,24,6131,human,epithelial,A549,5000 per well,,,viability_mtt,89.9
299,Kumar et al 2018,https://pubs.rsc.org/en/content/articlelanding/2018/tb/c8tb01365a#!divAbstract,Graphene oxide,"GO, composite with iron nanoparticles Here is S1 (has 0.5 ratio Iron)",Fe3O4,in house both GO and composite,RPMI +10% FBS,"in PBS, says GO+iron 94-118 (iron says is 10-21) - so GO is approx 70-103",,S,,,,,-40,96,Submerged,200,24,6131,human,epithelial,A549,5000 per well,,,viability_mtt,85.5
300,Kumar et al 2018,https://pubs.rsc.org/en/content/articlelanding/2018/tb/c8tb01365a#!divAbstract,Graphene oxide,"GO, composite with iron nanoparticles Here is S1 (has 0.5 ratio Iron)",Fe3O4,in house both GO and composite,RPMI +10% FBS,"in PBS, says GO+iron 94-118 (iron says is 10-21) - so GO is approx 70-104",,S,,,,,-40,96,Submerged,25,48,6132,human,epithelial,A549,5000 per well,,,viability_mtt,91.17
301,Kumar et al 2018,https://pubs.rsc.org/en/content/articlelanding/2018/tb/c8tb01365a#!divAbstract,Graphene oxide,"GO, composite with iron nanoparticles Here is S1 (has 0.5 ratio Iron)",Fe3O4,in house both GO and composite,RPMI +10% FBS,"in PBS, says GO+iron 94-118 (iron says is 10-21) - so GO is approx 70-105",,S,,,,,-40,96,Submerged,50,48,6132,human,epithelial,A549,5000 per well,,,viability_mtt,85.3
302,Kumar et al 2018,https://pubs.rsc.org/en/content/articlelanding/2018/tb/c8tb01365a#!divAbstract,Graphene oxide,"GO, composite with iron nanoparticles Here is S1 (has 0.5 ratio Iron)",Fe3O4,in house both GO and composite,RPMI +10% FBS,"in PBS, says GO+iron 94-118 (iron says is 10-21) - so GO is approx 70-106",,S,,,,,-40,96,Submerged,100,48,6132,human,epithelial,A549,5000 per well,,,viability_mtt,72.1
303,Kumar et al 2018,https://pubs.rsc.org/en/content/articlelanding/2018/tb/c8tb01365a#!divAbstract,Graphene oxide,"GO, composite with iron nanoparticles Here is S1 (has 0.5 ratio Iron)",Fe3O4,in house both GO and composite,RPMI +10% FBS,"in PBS, says GO+iron 94-118 (iron says is 10-21) - so GO is approx 70-107",,S,,,,,-40,96,Submerged,200,48,6132,human,epithelial,A549,5000 per well,,,viability_mtt,64.7
304,Kumar et al 2018,https://pubs.rsc.org/en/content/articlelanding/2018/tb/c8tb01365a#!divAbstract,Graphene oxide,"GO, composite with iron nanoparticles Here is S2 (has 0.75 ratio Iron)",Fe3O4,in house both GO and composite,RPMI +10% FBS,"in PBS, says GO+iron 94-118 (iron says is 10-21) - so GO is approx 70-111",,S,,,,,-40,96,Submerged,200,24,6133,human,epithelial,A549,5000 per well,,,viability_mtt,72.5
305,Kumar et al 2018,https://pubs.rsc.org/en/content/articlelanding/2018/tb/c8tb01365a#!divAbstract,Graphene oxide,"GO, composite with iron nanoparticles Here is S2 (has 0.75 ratio Iron)",Fe3O4,in house both GO and composite,RPMI +10% FBS,"in PBS, says GO+iron 94-118 (iron says is 10-21) - so GO is approx 70-110",,S,,,,,-40,96,Submerged,100,24,6133,human,epithelial,A549,5000 per well,,,viability_mtt,82.6
306,Kumar et al 2018,https://pubs.rsc.org/en/content/articlelanding/2018/tb/c8tb01365a#!divAbstract,Graphene oxide,"GO, composite with iron nanoparticles Here is S2 (has 0.75 ratio Iron)",Fe3O4,in house both GO and composite,RPMI +10% FBS,"in PBS, says GO+iron 94-118 (iron says is 10-21) - so GO is approx 70-109",,S,,,,,-40,96,Submerged,50,24,6133,human,epithelial,A549,5000 per well,,,viability_mtt,91.3
307,Kumar et al 2018,https://pubs.rsc.org/en/content/articlelanding/2018/tb/c8tb01365a#!divAbstract,Graphene oxide,"GO, composite with iron nanoparticles Here is S2 (has 0.75 ratio Iron)",Fe3O4,in house both GO and composite,RPMI +10% FBS,"in PBS, says GO+iron 94-118 (iron says is 10-21) - so GO is approx 70-108",,S,,,,,-40,96,Submerged,25,24,6133,human,epithelial,A549,5000 per well,,,viability_mtt,98.5
308,Kumar et al 2018,https://pubs.rsc.org/en/content/articlelanding/2018/tb/c8tb01365a#!divAbstract,Graphene oxide,"GO, composite with iron nanoparticles Here is S2 (has 0.75 ratio Iron)",Fe3O4,in house both GO and composite,RPMI +10% FBS,"in PBS, says GO+iron 94-118 (iron says is 10-21) - so GO is approx 70-112",,S,,,,,-40,96,Submerged,25,48,6134,human,epithelial,A549,5000 per well,,,viability_mtt,64.7
309,Kumar et al 2018,https://pubs.rsc.org/en/content/articlelanding/2018/tb/c8tb01365a#!divAbstract,Graphene oxide,"GO, composite with iron nanoparticles Here is S2 (has 0.75 ratio Iron)",Fe3O4,in house both GO and composite,RPMI +10% FBS,"in PBS, says GO+iron 94-118 (iron says is 10-21) - so GO is approx 70-113",,S,,,,,-40,96,Submerged,50,48,6134,human,epithelial,A549,5000 per well,,,viability_mtt,54.4
310,Kumar et al 2018,https://pubs.rsc.org/en/content/articlelanding/2018/tb/c8tb01365a#!divAbstract,Graphene oxide,"GO, composite with iron nanoparticles Here is S2 (has 0.75 ratio Iron)",Fe3O4,in house both GO and composite,RPMI +10% FBS,"in PBS, says GO+iron 94-118 (iron says is 10-21) - so GO is approx 70-114",,S,,,,,-40,96,Submerged,100,48,6134,human,epithelial,A549,5000 per well,,,viability_mtt,55.8
311,Kumar et al 2018,https://pubs.rsc.org/en/content/articlelanding/2018/tb/c8tb01365a#!divAbstract,Graphene oxide,"GO, composite with iron nanoparticles Here is S2 (has 0.75 ratio Iron)",Fe3O4,in house both GO and composite,RPMI +10% FBS,"in PBS, says GO+iron 94-118 (iron says is 10-21) - so GO is approx 70-115",,S,,,,,-40,96,Submerged,200,48,6134,human,epithelial,A549,5000 per well,,,viability_mtt,50
312,Kumar et al 2018,https://pubs.rsc.org/en/content/articlelanding/2018/tb/c8tb01365a#!divAbstract,Graphene oxide,"GO, composite with iron nanoparticles Here is S3 (has 1 ratio Iron)",Fe3O4,in house both GO and composite,RPMI +10% FBS,"in PBS, says GO+iron 94-118 (iron says is 10-21) - so GO is approx 70-116",,S,,,,,-40,96,Submerged,25,24,6135,human,epithelial,A549,5000 per well,,,viability_mtt,100
313,Kumar et al 2018,https://pubs.rsc.org/en/content/articlelanding/2018/tb/c8tb01365a#!divAbstract,Graphene oxide,"GO, composite with iron nanoparticles Here is S3 (has 1 ratio Iron)",Fe3O4,in house both GO and composite,RPMI +10% FBS,"in PBS, says GO+iron 94-118 (iron says is 10-21) - so GO is approx 70-117",,S,,,,,-40,96,Submerged,50,24,6135,human,epithelial,A549,5000 per well,,,viability_mtt,97.1
314,Kumar et al 2018,https://pubs.rsc.org/en/content/articlelanding/2018/tb/c8tb01365a#!divAbstract,Graphene oxide,"GO, composite with iron nanoparticles Here is S3 (has 1 ratio Iron)",Fe3O4,in house both GO and composite,RPMI +10% FBS,"in PBS, says GO+iron 94-118 (iron says is 10-21) - so GO is approx 70-118",,S,,,,,-40,96,Submerged,100,24,6135,human,epithelial,A549,5000 per well,,,viability_mtt,89.9
315,Kumar et al 2018,https://pubs.rsc.org/en/content/articlelanding/2018/tb/c8tb01365a#!divAbstract,Graphene oxide,"GO, composite with iron nanoparticles Here is S3 (has 1 ratio Iron)",Fe3O4,in house both GO and composite,RPMI +10% FBS,"in PBS, says GO+iron 94-118 (iron says is 10-21) - so GO is approx 70-119",,S,,,,,-40,96,Submerged,200,24,6135,human,epithelial,A549,5000 per well,,,viability_mtt,85.5
316,Kumar et al 2018,https://pubs.rsc.org/en/content/articlelanding/2018/tb/c8tb01365a#!divAbstract,Graphene oxide,"GO, composite with iron nanoparticles Here is S3 (has 1 ratio Iron)",Fe3O4,in house both GO and composite,RPMI +10% FBS,"in PBS, says GO+iron 94-118 (iron says is 10-21) - so GO is approx 70-123",,S,,,,,-40,96,Submerged,200,48,6136,human,epithelial,A549,5000 per well,,,viability_mtt,70.5
317,Kumar et al 2018,https://pubs.rsc.org/en/content/articlelanding/2018/tb/c8tb01365a#!divAbstract,Graphene oxide,"GO, composite with iron nanoparticles Here is S3 (has 1 ratio Iron)",Fe3O4,in house both GO and composite,RPMI +10% FBS,"in PBS, says GO+iron 94-118 (iron says is 10-21) - so GO is approx 70-122",,S,,,,,-40,96,Submerged,100,48,6136,human,epithelial,A549,5000 per well,,,viability_mtt,73.5
318,Kumar et al 2018,https://pubs.rsc.org/en/content/articlelanding/2018/tb/c8tb01365a#!divAbstract,Graphene oxide,"GO, composite with iron nanoparticles Here is S3 (has 1 ratio Iron)",Fe3O4,in house both GO and composite,RPMI +10% FBS,"in PBS, says GO+iron 94-118 (iron says is 10-21) - so GO is approx 70-120",,S,,,,,-40,96,Submerged,25,48,6136,human,epithelial,A549,5000 per well,,,viability_mtt,79.4
319,Kumar et al 2018,https://pubs.rsc.org/en/content/articlelanding/2018/tb/c8tb01365a#!divAbstract,Graphene oxide,"GO, composite with iron nanoparticles Here is S3 (has 1 ratio Iron)",Fe3O4,in house both GO and composite,RPMI +10% FBS,"in PBS, says GO+iron 94-118 (iron says is 10-21) - so GO is approx 70-121",,S,,,,,-40,96,Submerged,50,48,6136,human,epithelial,A549,5000 per well,,,viability_mtt,73.5
320,Kumar et al 2018,https://pubs.rsc.org/en/content/articlelanding/2018/tb/c8tb01365a#!divAbstract,Graphene oxide,"GO, composite with iron nanoparticles Here is S4 (has 2 ratio Iron)",Fe3O4,in house both GO and composite,RPMI +10% FBS,"in PBS, says GO+iron 94-118 (iron says is 10-21) - so GO is approx 70-124",,S,,,,,-40,96,Submerged,25,24,6137,human,epithelial,A549,5000 per well,,,viability_mtt,89.9
