Repository: dainaromeo/Graphene-meta-analysis

# Graphene-meta-analysis
This repository contains the code and data used in the paper "A meta-analysis of graphene-related materials' toxicity on lung cells in vitro" by D. Romeo, C. Louka, B. Gudino, J. Wigstrom, and P. Wick

DATA:
Graphene_for_BMD_UPDATE.csv contains the toxicity data about graphene-related materials collected from the literature considering the publication time frame 2015-2021.
Graphene_BMD_UPDATED_no_outliers.csv contains the data set of BMDL values obtained from the Graphene_for_BMD_UPDATE.csv data set using PROAST software.

CODE:

File: Graphene_for_BMD_UPDATE.csv (part 3 of 8)
ID,author_year,link,Substance,type,func,vendor,media,agg_diameter,length,size_class,lat_size,layer,thick,ssa,z_pot,plate,ali,dose,time,bmd_id,species,cell_type_general,cell_type,n_cell,endotox,notes,variable,value
321,Kumar et al 2018,https://pubs.rsc.org/en/content/articlelanding/2018/tb/c8tb01365a#!divAbstract,Graphene oxide,"GO, composite with iron nanoparticles Here is S4 (has 2 ratio Iron)",Fe3O4,in house both GO and composite,RPMI +10% FBS,"in PBS, says GO+iron 94-118 (iron says is 10-21) - so GO is approx 70-125",,S,,,,,-40,96,Submerged,50,24,6137,human,epithelial,A549,5000 per well,,,viability_mtt,82.6
322,Kumar et al 2018,https://pubs.rsc.org/en/content/articlelanding/2018/tb/c8tb01365a#!divAbstract,Graphene oxide,"GO, composite with iron nanoparticles Here is S4 (has 2 ratio Iron)",Fe3O4,in house both GO and composite,RPMI +10% FBS,"in PBS, says GO+iron 94-118 (iron says is 10-21) - so GO is approx 70-126",,S,,,,,-40,96,Submerged,100,24,6137,human,epithelial,A549,5000 per well,,,viability_mtt,73.9
323,Kumar et al 2018,https://pubs.rsc.org/en/content/articlelanding/2018/tb/c8tb01365a#!divAbstract,Graphene oxide,"GO, composite with iron nanoparticles Here is S4 (has 2 ratio Iron)",Fe3O4,in house both GO and composite,RPMI +10% FBS,"in PBS, says GO+iron 94-118 (iron says is 10-21) - so GO is approx 70-127",,S,,,,,-40,96,Submerged,200,24,6137,human,epithelial,A549,5000 per well,,,viability_mtt,72.5
324,Kumar et al 2018,https://pubs.rsc.org/en/content/articlelanding/2018/tb/c8tb01365a#!divAbstract,Graphene oxide,"GO, composite with iron nanoparticles Here is S4 (has 2 ratio Iron)",Fe3O4,in house both GO and composite,RPMI +10% FBS,"in PBS, says GO+iron 94-118 (iron says is 10-21) - so GO is approx 70-128",,S,,,,,-40,96,Submerged,25,48,6138,human,epithelial,A549,5000 per well,,,viability_mtt,88.2
325,Kumar et al 2018,https://pubs.rsc.org/en/content/articlelanding/2018/tb/c8tb01365a#!divAbstract,Graphene oxide,"GO, composite with iron nanoparticles Here is S4 (has 2 ratio Iron)",Fe3O4,in house both GO and composite,RPMI +10% FBS,"in PBS, says GO+iron 94-118 (iron says is 10-21) - so GO is approx 70-129",,S,,,,,-40,96,Submerged,50,48,6138,human,epithelial,A549,5000 per well,,,viability_mtt,70.5
326,Kumar et al 2018,https://pubs.rsc.org/en/content/articlelanding/2018/tb/c8tb01365a#!divAbstract,Graphene oxide,"GO, composite with iron nanoparticles Here is S4 (has 2 ratio Iron)",Fe3O4,in house both GO and composite,RPMI +10% FBS,"in PBS, says GO+iron 94-118 (iron says is 10-21) - so GO is approx 70-130",,S,,,,,-40,96,Submerged,100,48,6138,human,epithelial,A549,5000 per well,,,viability_mtt,66.2
327,Kumar et al 2018,https://pubs.rsc.org/en/content/articlelanding/2018/tb/c8tb01365a#!divAbstract,Graphene oxide,"GO, composite with iron nanoparticles Here is S4 (has 2 ratio Iron)",Fe3O4,in house both GO and composite,RPMI +10% FBS,"in PBS, says GO+iron 94-118 (iron says is 10-21) - so GO is approx 70-131",,S,,,,,-40,96,Submerged,200,48,6138,human,epithelial,A549,5000 per well,,,viability_mtt,67.7
328,Kumar et al 2018,https://pubs.rsc.org/en/content/articlelanding/2018/tb/c8tb01365a#!divAbstract,Graphene oxide,"GO, composite with iron nanoparticles Here is S5 (has 3 ratio Iron)",Fe3O4,in house both GO and composite,RPMI +10% FBS,"in PBS, says GO+iron 94-118 (iron says is 10-21) - so GO is approx 70-133",,S,,,,,-40,96,Submerged,50,24,6139,human,epithelial,A549,5000 per well,,,viability_mtt,82.6
329,Kumar et al 2018,https://pubs.rsc.org/en/content/articlelanding/2018/tb/c8tb01365a#!divAbstract,Graphene oxide,"GO, composite with iron nanoparticles Here is S5 (has 3 ratio Iron)",Fe3O4,in house both GO and composite,RPMI +10% FBS,"in PBS, says GO+iron 94-118 (iron says is 10-21) - so GO is approx 70-135",,S,,,,,-40,96,Submerged,200,24,6139,human,epithelial,A549,5000 per well,,,viability_mtt,72.4
330,Kumar et al 2018,https://pubs.rsc.org/en/content/articlelanding/2018/tb/c8tb01365a#!divAbstract,Graphene oxide,"GO, composite with iron nanoparticles Here is S5 (has 3 ratio Iron)",Fe3O4,in house both GO and composite,RPMI +10% FBS,"in PBS, says GO+iron 94-118 (iron says is 10-21) - so GO is approx 70-132",,S,,,,,-40,96,Submerged,25,24,6139,human,epithelial,A549,5000 per well,,,viability_mtt,91.3
331,Kumar et al 2018,https://pubs.rsc.org/en/content/articlelanding/2018/tb/c8tb01365a#!divAbstract,Graphene oxide,"GO, composite with iron nanoparticles Here is S5 (has 3 ratio Iron)",Fe3O4,in house both GO and composite,RPMI +10% FBS,"in PBS, says GO+iron 94-118 (iron says is 10-21) - so GO is approx 70-134",,S,,,,,-40,96,Submerged,100,24,6139,human,epithelial,A549,5000 per well,,,viability_mtt,73.9
332,Kumar et al 2018,https://pubs.rsc.org/en/content/articlelanding/2018/tb/c8tb01365a#!divAbstract,Graphene oxide,"GO, composite with iron nanoparticles Here is S5 (has 3 ratio Iron)",Fe3O4,in house both GO and composite,RPMI +10% FBS,"in PBS, says GO+iron 94-118 (iron says is 10-21) - so GO is approx 70-136",,S,,,,,-40,96,Submerged,25,48,6140,human,epithelial,A549,5000 per well,,,viability_mtt,88.2
333,Kumar et al 2018,https://pubs.rsc.org/en/content/articlelanding/2018/tb/c8tb01365a#!divAbstract,Graphene oxide,"GO, composite with iron nanoparticles Here is S5 (has 3 ratio Iron)",Fe3O4,in house both GO and composite,RPMI +10% FBS,"in PBS, says GO+iron 94-118 (iron says is 10-21) - so GO is approx 70-137",,S,,,,,-40,96,Submerged,50,48,6140,human,epithelial,A549,5000 per well,,,viability_mtt,67.7
334,Kumar et al 2018,https://pubs.rsc.org/en/content/articlelanding/2018/tb/c8tb01365a#!divAbstract,Graphene oxide,"GO, composite with iron nanoparticles Here is S5 (has 3 ratio Iron)",Fe3O4,in house both GO and composite,RPMI +10% FBS,"in PBS, says GO+iron 94-118 (iron says is 10-21) - so GO is approx 70-138",,S,,,,,-40,96,Submerged,100,48,6140,human,epithelial,A549,5000 per well,,,viability_mtt,66.2
335,Kumar et al 2018,https://pubs.rsc.org/en/content/articlelanding/2018/tb/c8tb01365a#!divAbstract,Graphene oxide,"GO, composite with iron nanoparticles Here is S5 (has 3 ratio Iron)",Fe3O4,in house both GO and composite,RPMI +10% FBS,"in PBS, says GO+iron 94-118 (iron says is 10-21) - so GO is approx 70-139",,S,,,,,-40,96,Submerged,200,48,6140,human,epithelial,A549,5000 per well,,,viability_mtt,67.6
336,Li et al 2018,https://pubmed.ncbi.nlm.nih.gov/29328670/,Graphene oxide,pristine GO,,in house (graphite from Asbury Graphite Mills),BEGM +10% FBS,589.4,,S,approx 100-150 nm,1.5,,,-18.5,96,Submerged,150,48,6165,human,epithelial,BEAS- 2B,10000,not sure,,viability_mtt,63.9
337,Li et al 2018,https://pubmed.ncbi.nlm.nih.gov/29328670/,Graphene oxide,pristine GO,,in house (graphite from Asbury Graphite Mills),BEGM +10% FBS,589.4,,S,approx 100-150 nm,1.5,,,-18.5,96,Submerged,50,48,6165,human,epithelial,BEAS- 2B,10000,not sure,,viability_mtt,87.4
338,Li et al 2018,https://pubmed.ncbi.nlm.nih.gov/29328670/,Graphene oxide,pristine GO,,in house (graphite from Asbury Graphite Mills),BEGM +10% FBS,589.4,,S,approx 100-150 nm,1.5,,,-18.5,96,Submerged,100,48,6165,human,epithelial,BEAS- 2B,10000,not sure,,viability_mtt,73.1
339,Li et al 2018,https://pubmed.ncbi.nlm.nih.gov/29328670/,Graphene oxide,pristine GO,,in house (graphite from Asbury Graphite Mills),BEGM +10% FBS,589.4,,S,approx 100-150 nm,1.5,,,-18.5,96,Submerged,200,48,6165,human,epithelial,BEAS- 2B,10000,not sure,,viability_mtt,57.9
340,Li et al 2018,https://pubmed.ncbi.nlm.nih.gov/29328670/,rGO,"reduced GO (called rGO1, 1hr solvothermal)",,in house (graphite from Asbury Graphite Mills),BEGM +10% FBS,596.5,,S,approx 100-150 nm,1.5,,,-8.7,96,Submerged,200,48,6166,human,epithelial,BEAS- 2B,10000,not sure,,viability_mtt,67.1
341,Li et al 2018,https://pubmed.ncbi.nlm.nih.gov/29328670/,rGO,"reduced GO (called rGO1, 1hr solvothermal)",,in house (graphite from Asbury Graphite Mills),BEGM +10% FBS,596.5,,S,approx 100-150 nm,1.5,,,-8.7,96,Submerged,150,48,6166,human,epithelial,BEAS- 2B,10000,not sure,,viability_mtt,71.7
342,Li et al 2018,https://pubmed.ncbi.nlm.nih.gov/29328670/,rGO,"reduced GO (called rGO1, 1hr solvothermal)",,in house (graphite from Asbury Graphite Mills),BEGM +10% FBS,596.5,,S,approx 100-150 nm,1.5,,,-8.7,96,Submerged,50,48,6166,human,epithelial,BEAS- 2B,10000,not sure,,viability_mtt,95.7
343,Li et al 2018,https://pubmed.ncbi.nlm.nih.gov/29328670/,rGO,"reduced GO (called rGO1, 1hr solvothermal)",,in house (graphite from Asbury Graphite Mills),BEGM +10% FBS,596.5,,S,approx 100-150 nm,1.5,,,-8.7,96,Submerged,100,48,6166,human,epithelial,BEAS- 2B,10000,not sure,,viability_mtt,90.6
344,Li et al 2018,https://pubmed.ncbi.nlm.nih.gov/29328670/,rGO,"reduced GO (called rGO2, 5hr solvothermal)",,in house (graphite from Asbury Graphite Mills),BEGM +10% FBS,596.4,,S,approx 100-150 nm,1.5,,,-8.2,96,Submerged,50,48,6167,human,epithelial,BEAS- 2B,10000,not sure,,viability_mtt,97.9
345,Li et al 2018,https://pubmed.ncbi.nlm.nih.gov/29328670/,rGO,"reduced GO (called rGO2, 5hr solvothermal)",,in house (graphite from Asbury Graphite Mills),BEGM +10% FBS,596.4,,S,approx 100-150 nm,1.5,,,-8.2,96,Submerged,100,48,6167,human,epithelial,BEAS- 2B,10000,not sure,,viability_mtt,95.2
346,Li et al 2018,https://pubmed.ncbi.nlm.nih.gov/29328670/,rGO,"reduced GO (called rGO2, 5hr solvothermal)",,in house (graphite from Asbury Graphite Mills),BEGM +10% FBS,596.4,,S,approx 100-150 nm,1.5,,,-8.2,96,Submerged,150,48,6167,human,epithelial,BEAS- 2B,10000,not sure,,viability_mtt,97
347,Li et al 2018,https://pubmed.ncbi.nlm.nih.gov/29328670/,rGO,"reduced GO (called rGO2, 5hr solvothermal)",,in house (graphite from Asbury Graphite Mills),BEGM +10% FBS,596.4,,S,approx 100-150 nm,1.5,,,-8.2,96,Submerged,200,48,6167,human,epithelial,BEAS- 2B,10000,not sure,,viability_mtt,99.8
348,Li et al 2018,https://pubmed.ncbi.nlm.nih.gov/29328670/,Graphene oxide,hydreated GO (hGO-1 was in 50oC),,in house (graphite from Asbury Graphite Mills),BEGM +10% FBS,546.7,,S,approx 100-150 nm,1.5,,,-16.7,96,Submerged,50,48,6168,human,epithelial,BEAS- 2B,10000,not sure,,viability_mtt,74
349,Li et al 2018,https://pubmed.ncbi.nlm.nih.gov/29328670/,Graphene oxide,hydreated GO (hGO-1 was in 50oC),,in house (graphite from Asbury Graphite Mills),BEGM +10% FBS,546.7,,S,approx 100-150 nm,1.5,,,-16.7,96,Submerged,100,48,6168,human,epithelial,BEAS- 2B,10000,not sure,,viability_mtt,45
350,Li et al 2018,https://pubmed.ncbi.nlm.nih.gov/29328670/,Graphene oxide,hydreated GO (hGO-1 was in 50oC),,in house (graphite from Asbury Graphite Mills),BEGM +10% FBS,546.7,,S,approx 100-150 nm,1.5,,,-16.7,96,Submerged,150,48,6168,human,epithelial,BEAS- 2B,10000,not sure,,viability_mtt,22.5
351,Li et al 2018,https://pubmed.ncbi.nlm.nih.gov/29328670/,Graphene oxide,hydreated GO (hGO-1 was in 50oC),,in house (graphite from Asbury Graphite Mills),BEGM +10% FBS,546.7,,S,approx 100-150 nm,1.5,,,-16.7,96,Submerged,200,48,6168,human,epithelial,BEAS- 2B,10000,not sure,,viability_mtt,8.7
352,Li et al 2018,https://pubmed.ncbi.nlm.nih.gov/29328670/,Graphene oxide,hydreated GO (hGO-2 was in 100oC),,in house (graphite from Asbury Graphite Mills),BEGM +10% FBS,555.1,,S,approx 100-150 nm,1.5,,,-14.7,96,Submerged,150,48,6169,human,epithelial,BEAS- 2B,10000,not sure,,viability_mtt,5.5
353,Li et al 2018,https://pubmed.ncbi.nlm.nih.gov/29328670/,Graphene oxide,hydreated GO (hGO-2 was in 100oC),,in house (graphite from Asbury Graphite Mills),BEGM +10% FBS,555.1,,S,approx 100-150 nm,1.5,,,-14.7,96,Submerged,200,48,6169,human,epithelial,BEAS- 2B,10000,not sure,,viability_mtt,2.3
354,Li et al 2018,https://pubmed.ncbi.nlm.nih.gov/29328670/,Graphene oxide,hydreated GO (hGO-2 was in 100oC),,in house (graphite from Asbury Graphite Mills),BEGM +10% FBS,555.1,,S,approx 100-150 nm,1.5,,,-14.7,96,Submerged,50,48,6169,human,epithelial,BEAS- 2B,10000,not sure,,viability_mtt,44.6
355,Li et al 2018,https://pubmed.ncbi.nlm.nih.gov/29328670/,Graphene oxide,hydreated GO (hGO-2 was in 100oC),,in house (graphite from Asbury Graphite Mills),BEGM +10% FBS,555.1,,S,approx 100-150 nm,1.5,,,-14.7,96,Submerged,100,48,6169,human,epithelial,BEAS- 2B,10000,not sure,,viability_mtt,17
356,Li et al 2018,https://pubmed.ncbi.nlm.nih.gov/29328670/,Graphene oxide,pristine GO,,in house (graphite from Asbury Graphite Mills),RPMI+10% FBS,321.5,,S,approx 100-150 nm,1.5,,,-7.5,96,Submerged,50,48,6170,human,macrophage,THP-1,30000,not sure,,viability_mtt,93.5
357,Li et al 2018,https://pubmed.ncbi.nlm.nih.gov/29328670/,Graphene oxide,pristine GO,,in house (graphite from Asbury Graphite Mills),RPMI+10% FBS,321.5,,S,approx 100-150 nm,1.5,,,-7.5,96,Submerged,100,48,6170,human,macrophage,THP-1,30000,not sure,,viability_mtt,95.9
358,Li et al 2018,https://pubmed.ncbi.nlm.nih.gov/29328670/,Graphene oxide,pristine GO,,in house (graphite from Asbury Graphite Mills),RPMI+10% FBS,321.5,,S,approx 100-150 nm,1.5,,,-7.5,96,Submerged,150,48,6170,human,macrophage,THP-1,30000,not sure,,viability_mtt,86.9
359,Li et al 2018,https://pubmed.ncbi.nlm.nih.gov/29328670/,Graphene oxide,pristine GO,,in house (graphite from Asbury Graphite Mills),RPMI+10% FBS,321.5,,S,approx 100-150 nm,1.5,,,-7.5,96,Submerged,200,48,6170,human,macrophage,THP-1,30000,not sure,,viability_mtt,79.5
360,Li et al 2018,https://pubmed.ncbi.nlm.nih.gov/29328670/,rGO,"reduced GO (called rGO1, 1hr solvothermal)",,in house (graphite from Asbury Graphite Mills),RPMI+10% FBS,432.1,,S,approx 100-150 nm,1.5,,,-5.5,96,Submerged,200,48,6171,human,macrophage,THP-1,30000,not sure,,viability_mtt,87.6
361,Li et al 2018,https://pubmed.ncbi.nlm.nih.gov/29328670/,rGO,"reduced GO (called rGO1, 1hr solvothermal)",,in house (graphite from Asbury Graphite Mills),RPMI+10% FBS,432.1,,S,approx 100-150 nm,1.5,,,-5.5,96,Submerged,150,48,6171,human,macrophage,THP-1,30000,not sure,,viability_mtt,97.8
362,Li et al 2018,https://pubmed.ncbi.nlm.nih.gov/29328670/,rGO,"reduced GO (called rGO1, 1hr solvothermal)",,in house (graphite from Asbury Graphite Mills),RPMI+10% FBS,432.1,,S,approx 100-150 nm,1.5,,,-5.5,96,Submerged,100,48,6171,human,macrophage,THP-1,30000,not sure,,viability_mtt,100
363,Li et al 2018,https://pubmed.ncbi.nlm.nih.gov/29328670/,rGO,"reduced GO (called rGO1, 1hr solvothermal)",,in house (graphite from Asbury Graphite Mills),RPMI+10% FBS,432.1,,S,approx 100-150 nm,1.5,,,-5.5,96,Submerged,50,48,6171,human,macrophage,THP-1,30000,not sure,,viability_mtt,95.7
364,Li et al 2018,https://pubmed.ncbi.nlm.nih.gov/29328670/,rGO,"reduced GO (called rGO2, 5hr solvothermal)",,in house (graphite from Asbury Graphite Mills),RPMI+10% FBS,456.5,,S,approx 100-150 nm,1.5,,,-6.5,96,Submerged,200,48,6172,human,macrophage,THP-1,30000,not sure,,viability_mtt,94
365,Li et al 2018,https://pubmed.ncbi.nlm.nih.gov/29328670/,rGO,"reduced GO (called rGO2, 5hr solvothermal)",,in house (graphite from Asbury Graphite Mills),RPMI+10% FBS,456.5,,S,approx 100-150 nm,1.5,,,-6.5,96,Submerged,150,48,6172,human,macrophage,THP-1,30000,not sure,,viability_mtt,95.7
366,Li et al 2018,https://pubmed.ncbi.nlm.nih.gov/29328670/,rGO,"reduced GO (called rGO2, 5hr solvothermal)",,in house (graphite from Asbury Graphite Mills),RPMI+10% FBS,456.5,,S,approx 100-150 nm,1.5,,,-6.5,96,Submerged,50,48,6172,human,macrophage,THP-1,30000,not sure,,viability_mtt,100
367,Li et al 2018,https://pubmed.ncbi.nlm.nih.gov/29328670/,rGO,"reduced GO (called rGO2, 5hr solvothermal)",,in house (graphite from Asbury Graphite Mills),RPMI+10% FBS,456.5,,S,approx 100-150 nm,1.5,,,-6.5,96,Submerged,100,48,6172,human,macrophage,THP-1,30000,not sure,,viability_mtt,98.9
368,Li et al 2018,https://pubmed.ncbi.nlm.nih.gov/29328670/,Graphene oxide,hydreated GO (hGO-1 was in 50oC),,in house (graphite from Asbury Graphite Mills),RPMI+10% FBS,337.8,,S,approx 100-150 nm,1.5,,,-7.9,96,Submerged,50,48,6173,human,macrophage,THP-1,30000,not sure,,viability_mtt,100
369,Li et al 2018,https://pubmed.ncbi.nlm.nih.gov/29328670/,Graphene oxide,hydreated GO (hGO-1 was in 50oC),,in house (graphite from Asbury Graphite Mills),RPMI+10% FBS,337.8,,S,approx 100-150 nm,1.5,,,-7.9,96,Submerged,100,48,6173,human,macrophage,THP-1,30000,not sure,,viability_mtt,94
370,Li et al 2018,https://pubmed.ncbi.nlm.nih.gov/29328670/,Graphene oxide,hydreated GO (hGO-1 was in 50oC),,in house (graphite from Asbury Graphite Mills),RPMI+10% FBS,337.8,,S,approx 100-150 nm,1.5,,,-7.9,96,Submerged,150,48,6173,human,macrophage,THP-1,30000,not sure,,viability_mtt,67
371,Li et al 2018,https://pubmed.ncbi.nlm.nih.gov/29328670/,Graphene oxide,hydreated GO (hGO-1 was in 50oC),,in house (graphite from Asbury Graphite Mills),RPMI+10% FBS,337.8,,S,approx 100-150 nm,1.5,,,-7.9,96,Submerged,200,48,6173,human,macrophage,THP-1,30000,not sure,,viability_mtt,58.3
372,Li et al 2018,https://pubmed.ncbi.nlm.nih.gov/29328670/,Graphene oxide,hydreated GO (hGO-2 was in 100oC),,in house (graphite from Asbury Graphite Mills),RPMI+10% FBS,340.8,,S,approx 100-150 nm,1.5,,,-6.4,96,Submerged,50,48,6174,human,macrophage,THP-1,30000,not sure,,viability_mtt,82.1
373,Li et al 2018,https://pubmed.ncbi.nlm.nih.gov/29328670/,Graphene oxide,hydreated GO (hGO-2 was in 100oC),,in house (graphite from Asbury Graphite Mills),RPMI+10% FBS,340.8,,S,approx 100-150 nm,1.5,,,-6.4,96,Submerged,100,48,6174,human,macrophage,THP-1,30000,not sure,,viability_mtt,61.6
374,Li et al 2018,https://pubmed.ncbi.nlm.nih.gov/29328670/,Graphene oxide,hydreated GO (hGO-2 was in 100oC),,in house (graphite from Asbury Graphite Mills),RPMI+10% FBS,340.8,,S,approx 100-150 nm,1.5,,,-6.4,96,Submerged,150,48,6174,human,macrophage,THP-1,30000,not sure,,viability_mtt,35.7
375,Li et al 2018,https://pubmed.ncbi.nlm.nih.gov/29328670/,Graphene oxide,hydreated GO (hGO-2 was in 100oC),,in house (graphite from Asbury Graphite Mills),RPMI+10% FBS,340.8,,S,approx 100-150 nm,1.5,,,-6.4,96,Submerged,200,48,6174,human,macrophage,THP-1,30000,not sure,,viability_mtt,15.1
376,Azari et al 2019,https://pubmed.ncbi.nlm.nih.gov/32077025/,Graphene,GRAPHITE nanoplatelets,,sigma aldrich,DMEM (no info from FBS),,says only 20000 diameter (manufactures info),L,,,,,,96,Submerged,32,48,6175,human,epithelial,A549,10000,no ,,viability_mtt,80.7
377,Azari et al 2019,https://pubmed.ncbi.nlm.nih.gov/32077025/,Graphene,GRAPHITE nanoplatelets,,sigma aldrich,DMEM (no info from FBS),,says only 20000 diameter (manufactures info),L,,,,,,96,Submerged,128,48,6175,human,epithelial,A549,10000,no ,,viability_mtt,74.19
378,Azari et al 2019,https://pubmed.ncbi.nlm.nih.gov/32077025/,Graphene,GRAPHITE nanoplatelets,,sigma aldrich,DMEM (no info from FBS),,says only 20000 diameter (manufactures info),L,,,,,,96,Submerged,64,48,6175,human,epithelial,A549,10000,no ,,viability_mtt,78.7
379,Azari et al 2019,https://pubmed.ncbi.nlm.nih.gov/32077025/,Graphene,GRAPHITE nanoplatelets,,sigma aldrich,DMEM (no info from FBS),,says only 20000 diameter (manufactures info),L,,,,,,96,Submerged,16,48,6175,human,epithelial,A549,10000,no ,,viability_mtt,89
380,Azari et al 2019,https://pubmed.ncbi.nlm.nih.gov/32077025/,Graphene,GRAPHITE nanoplatelets,,sigma aldrich,DMEM (no info from FBS),,says only 20000 diameter (manufactures info),L,,,,,,96,Submerged,256,48,6175,human,epithelial,A549,10000,no ,,viability_mtt,65.8
381,Azari et al 2019,https://pubmed.ncbi.nlm.nih.gov/32077025/,Graphene,GRAPHITE nanoplatelets,,sigma aldrich,DMEM (no info from FBS),,says only 20000 diameter (manufactures info),L,,,,,,96,Submerged,4,48,6175,human,epithelial,A549,10000,no ,,viability_mtt,98.7
382,Azari et al 2019,https://pubmed.ncbi.nlm.nih.gov/32077025/,Graphene,GRAPHITE nanoplatelets,,sigma aldrich,DMEM (no info from FBS),,says only 20000 diameter (manufactures info),L,,,,,,96,Submerged,2,48,6175,human,epithelial,A549,10000,no ,,viability_mtt,100
383,Azari et al 2019,https://pubmed.ncbi.nlm.nih.gov/32077025/,Graphene,GRAPHITE nanoplatelets,,sigma aldrich,DMEM (no info from FBS),,says only 20000 diameter (manufactures info),L,,,,,,96,Submerged,1,48,6175,human,epithelial,A549,10000,no ,,viability_mtt,100
384,Azari et al 2019,https://pubmed.ncbi.nlm.nih.gov/32077025/,Graphene,GRAPHITE nanoplatelets,,sigma aldrich,DMEM (no info from FBS),,says only 20000 diameter (manufactures info),L,,,,,,96,Submerged,8,48,6175,human,epithelial,A549,10000,no ,,viability_mtt,98.7
385,Wang et al 2020,https://www.sciencedirect.com/science/article/pii/S1011134419302477,rGO,rGO,,in housem was produced from GO reduced with memecylon edule,RPMI,,"doesn’t say but figure 2, AFM one says distance, I assume is length so average is 296",S,,1,1.1,,,96,Submerged,100,24,6177,human,epithelial,A549,200000,no ,,viability_mtt,96.5
386,Wang et al 2020,https://www.sciencedirect.com/science/article/pii/S1011134419302477,rGO,rGO,,in housem was produced from GO reduced with memecylon edule,RPMI,,"doesn’t say but figure 2, AFM one says distance, I assume is length so average is 296",S,,1,1.1,,,96,Submerged,500,24,6177,human,epithelial,A549,200000,no ,,viability_mtt,94.4
387,Wang et al 2020,https://www.sciencedirect.com/science/article/pii/S1011134419302477,rGO,rGO,,in housem was produced from GO reduced with memecylon edule,RPMI,,"doesn’t say but figure 2, AFM one says distance, I assume is length so average is 296",S,,1,1.1,,,96,Submerged,1,24,6177,human,epithelial,A549,200000,no ,,viability_mtt,100
388,Wang et al 2020,https://www.sciencedirect.com/science/article/pii/S1011134419302477,rGO,rGO,,in housem was produced from GO reduced with memecylon edule,RPMI,,"doesn’t say but figure 2, AFM one says distance, I assume is length so average is 296",S,,1,1.1,,,96,Submerged,10,24,6177,human,epithelial,A549,200000,no ,,viability_mtt,96.9
389,Wang et al 2020,https://www.sciencedirect.com/science/article/pii/S1011134419302477,rGO,rGO,,in housem was produced from GO reduced with memecylon edule,RPMI,,"doesn’t say but figure 2, AFM one says distance, I assume is length so average is 296",S,,1,1.1,,,96,Submerged,1000,24,6177,human,epithelial,A549,200000,no ,,viability_mtt,93.9
390,Xu et al 2016,https://pubs.acs.org/doi/10.1021/acsnano.6b00539,Graphene oxide,GO,,"graphite from qimgdao BCSM china, made GO in house",DMEM + 10 % FBS,250,,S,100-500,1,1.1,,-7.4,96,Submerged,20,24,7110,rodent,macrophage,J774.A1,10^4,,,viability_cck,87
391,Xu et al 2016,https://pubs.acs.org/doi/10.1021/acsnano.6b00539,Graphene oxide,GO,,"graphite from qimgdao BCSM china, made GO in house",DMEM + 10 % FBS,250,,S,100-500,1,1.1,,-7.4,96,Submerged,100,24,7110,rodent,macrophage,J774.A1,10^4,,,viability_cck,49
392,Xu et al 2016,https://pubs.acs.org/doi/10.1021/acsnano.6b00539,Graphene oxide,GO,,"graphite from qimgdao BCSM china, made GO in house",DMEM + 10 % FBS,250,,S,100-500,1,1.1,,-7.4,96,Submerged,10,24,7110,rodent,macrophage,J774.A1,10^4,,,viability_cck,93
393,Xu et al 2016,https://pubs.acs.org/doi/10.1021/acsnano.6b00539,Graphene oxide,GO,,"graphite from qimgdao BCSM china, made GO in house",DMEM + 10 % FBS,250,,S,100-500,1,1.1,,-7.4,96,Submerged,50,24,7110,rodent,macrophage,J774.A1,10^4,,,viability_cck,66
394,Xu et al 2016,https://pubs.acs.org/doi/10.1021/acsnano.6b00539,Graphene oxide,GO,,"graphite from qimgdao BCSM china, made GO in house",DMEM + 10 % FBS,250,,S,100-500,1,1.1,,-7.4,96,Submerged,2,24,7110,rodent,macrophage,J774.A1,10^4,,,viability_cck,98.65
395,Xu et al 2016,https://pubs.acs.org/doi/10.1021/acsnano.6b00539,Graphene oxide,GO,,"graphite from qimgdao BCSM china, made GO in house",DMEM + 10 % FBS,250,,S,100-500,1,1.1,,-7.4,96,Submerged,4,24,7110,rodent,macrophage,J774.A1,10^4,,,viability_cck,99
396,Xu et al 2016,https://pubs.acs.org/doi/10.1021/acsnano.6b00539,Graphene oxide,GO,,"graphite from qimgdao BCSM china, made GO in house",DMEM + 10 % FBS,250,,S,100-500,1,1.1,,-7.4,96,Submerged,1,24,7110,rodent,macrophage,J774.A1,10^4,,,viability_cck,100
397,Xu et al 2016,https://pubs.acs.org/doi/10.1021/acsnano.6b00539,Graphene oxide,GO NH2,Amine,"graphite from qimgdao BCSM china, made GO in house",DMEM + 10 % FBS,422,,S,100-500,1,1.2,,-5.7,96,Submerged,50,24,7111,rodent,macrophage,J774.A1,10^4,,,viability_cck,100
398,Xu et al 2016,https://pubs.acs.org/doi/10.1021/acsnano.6b00539,Graphene oxide,GO NH2,Amine,"graphite from qimgdao BCSM china, made GO in house",DMEM + 10 % FBS,422,,S,100-500,1,1.2,,-5.7,96,Submerged,20,24,7111,rodent,macrophage,J774.A1,10^4,,,viability_cck,99
399,Xu et al 2016,https://pubs.acs.org/doi/10.1021/acsnano.6b00539,Graphene oxide,GO NH2,Amine,"graphite from qimgdao BCSM china, made GO in house",DMEM + 10 % FBS,422,,S,100-500,1,1.2,,-5.7,96,Submerged,10,24,7111,rodent,macrophage,J774.A1,10^4,,,viability_cck,98.8
400,Xu et al 2016,https://pubs.acs.org/doi/10.1021/acsnano.6b00539,Graphene oxide,GO NH2,Amine,"graphite from qimgdao BCSM china, made GO in house",DMEM + 10 % FBS,422,,S,100-500,1,1.2,,-5.7,96,Submerged,100,24,7111,rodent,macrophage,J774.A1,10^4,,,viability_cck,100
401,Xu et al 2016,https://pubs.acs.org/doi/10.1021/acsnano.6b00539,Graphene oxide,GO NH2,Amine,"graphite from qimgdao BCSM china, made GO in house",DMEM + 10 % FBS,422,,S,100-500,1,1.2,,-5.7,96,Submerged,2,24,7111,rodent,macrophage,J774.A1,10^4,,,viability_cck,100
402,Xu et al 2016,https://pubs.acs.org/doi/10.1021/acsnano.6b00539,Graphene oxide,GO NH2,Amine,"graphite from qimgdao BCSM china, made GO in house",DMEM + 10 % FBS,422,,S,100-500,1,1.2,,-5.7,96,Submerged,1,24,7111,rodent,macrophage,J774.A1,10^4,,,viability_cck,99
403,Xu et al 2016,https://pubs.acs.org/doi/10.1021/acsnano.6b00539,Graphene oxide,GO NH2,Amine,"graphite from qimgdao BCSM china, made GO in house",DMEM + 10 % FBS,422,,S,100-500,1,1.2,,-5.7,96,Submerged,4,24,7111,rodent,macrophage,J774.A1,10^4,,,viability_cck,100
404,Xu et al 2016,https://pubs.acs.org/doi/10.1021/acsnano.6b00539,Graphene oxide,GO-PAA,poly acrylic acid,"graphite from qimgdao BCSM china, made GO in house",DMEM + 10 % FBS,215,,S,100-500,1,2.6,,-2.6,96,Submerged,1,24,7112,rodent,macrophage,J774.A1,10^4,,,viability_cck,99.2
405,Xu et al 2016,https://pubs.acs.org/doi/10.1021/acsnano.6b00539,Graphene oxide,GO-PAA,poly acrylic acid,"graphite from qimgdao BCSM china, made GO in house",DMEM + 10 % FBS,215,,S,100-500,1,2.6,,-2.6,96,Submerged,2,24,7112,rodent,macrophage,J774.A1,10^4,,,viability_cck,100
406,Xu et al 2016,https://pubs.acs.org/doi/10.1021/acsnano.6b00539,Graphene oxide,GO-PAA,poly acrylic acid,"graphite from qimgdao BCSM china, made GO in house",DMEM + 10 % FBS,215,,S,100-500,1,2.6,,-2.6,96,Submerged,4,24,7112,rodent,macrophage,J774.A1,10^4,,,viability_cck,100
407,Xu et al 2016,https://pubs.acs.org/doi/10.1021/acsnano.6b00539,Graphene oxide,GO-PAA,poly acrylic acid,"graphite from qimgdao BCSM china, made GO in house",DMEM + 10 % FBS,215,,S,100-500,1,2.6,,-2.6,96,Submerged,10,24,7112,rodent,macrophage,J774.A1,10^4,,,viability_cck,99.95
408,Xu et al 2016,https://pubs.acs.org/doi/10.1021/acsnano.6b00539,Graphene oxide,GO-PAA,poly acrylic acid,"graphite from qimgdao BCSM china, made GO in house",DMEM + 10 % FBS,215,,S,100-500,1,2.6,,-2.6,96,Submerged,20,24,7112,rodent,macrophage,J774.A1,10^4,,,viability_cck,100
409,Xu et al 2016,https://pubs.acs.org/doi/10.1021/acsnano.6b00539,Graphene oxide,GO-PAA,poly acrylic acid,"graphite from qimgdao BCSM china, made GO in house",DMEM + 10 % FBS,215,,S,100-500,1,2.6,,-2.6,96,Submerged,50,24,7112,rodent,macrophage,J774.A1,10^4,,,viability_cck,100
410,Xu et al 2016,https://pubs.acs.org/doi/10.1021/acsnano.6b00539,Graphene oxide,GO-PAA,poly acrylic acid,"graphite from qimgdao BCSM china, made GO in house",DMEM + 10 % FBS,215,,S,100-500,1,2.6,,-2.6,96,Submerged,100,24,7112,rodent,macrophage,J774.A1,10^4,,,viability_cck,100
411,Xu et al 2016,https://pubs.acs.org/doi/10.1021/acsnano.6b00539,Graphene oxide,GO-PAM,poly acrylamide,"graphite from qimgdao BCSM china, made GO in house",DMEM + 10 % FBS,260? (peak from 220-1600),,S,100-500,1,2.9,,-5.8,96,Submerged,20,24,7113,rodent,macrophage,J774.A1,10^4,,,viability_cck,80.5
412,Xu et al 2016,https://pubs.acs.org/doi/10.1021/acsnano.6b00539,Graphene oxide,GO-PAM,poly acrylamide,"graphite from qimgdao BCSM china, made GO in house",DMEM + 10 % FBS,260? (peak from 220-1600),,S,100-500,1,2.9,,-5.8,96,Submerged,50,24,7113,rodent,macrophage,J774.A1,10^4,,,viability_cck,15
413,Xu et al 2016,https://pubs.acs.org/doi/10.1021/acsnano.6b00539,Graphene oxide,GO-PAM,poly acrylamide,"graphite from qimgdao BCSM china, made GO in house",DMEM + 10 % FBS,260? (peak from 220-1600),,S,100-500,1,2.9,,-5.8,96,Submerged,10,24,7113,rodent,macrophage,J774.A1,10^4,,,viability_cck,95.5
414,Xu et al 2016,https://pubs.acs.org/doi/10.1021/acsnano.6b00539,Graphene oxide,GO-PAM,poly acrylamide,"graphite from qimgdao BCSM china, made GO in house",DMEM + 10 % FBS,260? (peak from 220-1600),,S,100-500,1,2.9,,-5.8,96,Submerged,100,24,7113,rodent,macrophage,J774.A1,10^4,,,viability_cck,5.2
415,Xu et al 2016,https://pubs.acs.org/doi/10.1021/acsnano.6b00539,Graphene oxide,GO-PAM,poly acrylamide,"graphite from qimgdao BCSM china, made GO in house",DMEM + 10 % FBS,260? (peak from 220-1600),,S,100-500,1,2.9,,-5.8,96,Submerged,2,24,7113,rodent,macrophage,J774.A1,10^4,,,viability_cck,98.5
416,Xu et al 2016,https://pubs.acs.org/doi/10.1021/acsnano.6b00539,Graphene oxide,GO-PAM,poly acrylamide,"graphite from qimgdao BCSM china, made GO in house",DMEM + 10 % FBS,260? (peak from 220-1600),,S,100-500,1,2.9,,-5.8,96,Submerged,1,24,7113,rodent,macrophage,J774.A1,10^4,,,viability_cck,100
417,Xu et al 2016,https://pubs.acs.org/doi/10.1021/acsnano.6b00539,Graphene oxide,GO-PAM,poly acrylamide,"graphite from qimgdao BCSM china, made GO in house",DMEM + 10 % FBS,260? (peak from 220-1600),,S,100-500,1,2.9,,-5.8,96,Submerged,4,24,7113,rodent,macrophage,J774.A1,10^4,,,viability_cck,99
418,Xu et al 2016,https://pubs.acs.org/doi/10.1021/acsnano.6b00539,Graphene oxide,GO-PEG,PEG,"graphite from qimgdao BCSM china, made GO in house",DMEM + 10 % FBS,194,,S,100-500,1,4.1,,-4.6,96,Submerged,1,24,7114,rodent,macrophage,J774.A1,10^4,,,viability_cck,100
419,Xu et al 2016,https://pubs.acs.org/doi/10.1021/acsnano.6b00539,Graphene oxide,GO-PEG,PEG,"graphite from qimgdao BCSM china, made GO in house",DMEM + 10 % FBS,194,,S,100-500,1,4.1,,-4.6,96,Submerged,2,24,7114,rodent,macrophage,J774.A1,10^4,,,viability_cck,100
420,Xu et al 2016,https://pubs.acs.org/doi/10.1021/acsnano.6b00539,Graphene oxide,GO-PEG,PEG,"graphite from qimgdao BCSM china, made GO in house",DMEM + 10 % FBS,194,,S,100-500,1,4.1,,-4.6,96,Submerged,4,24,7114,rodent,macrophage,J774.A1,10^4,,,viability_cck,99.8
421,Xu et al 2016,https://pubs.acs.org/doi/10.1021/acsnano.6b00539,Graphene oxide,GO-PEG,PEG,"graphite from qimgdao BCSM china, made GO in house",DMEM + 10 % FBS,194,,S,100-500,1,4.1,,-4.6,96,Submerged,10,24,7114,rodent,macrophage,J774.A1,10^4,,,viability_cck,98.5
422,Xu et al 2016,https://pubs.acs.org/doi/10.1021/acsnano.6b00539,Graphene oxide,GO-PEG,PEG,"graphite from qimgdao BCSM china, made GO in house",DMEM + 10 % FBS,194,,S,100-500,1,4.1,,-4.6,96,Submerged,20,24,7114,rodent,macrophage,J774.A1,10^4,,,viability_cck,100
423,Xu et al 2016,https://pubs.acs.org/doi/10.1021/acsnano.6b00539,Graphene oxide,GO-PEG,PEG,"graphite from qimgdao BCSM china, made GO in house",DMEM + 10 % FBS,194,,S,100-500,1,4.1,,-4.6,96,Submerged,50,24,7114,rodent,macrophage,J774.A1,10^4,,,viability_cck,100
424,Xu et al 2016,https://pubs.acs.org/doi/10.1021/acsnano.6b00539,Graphene oxide,GO-PEG,PEG,"graphite from qimgdao BCSM china, made GO in house",DMEM + 10 % FBS,194,,S,100-500,1,4.1,,-4.6,96,Submerged,100,24,7114,rodent,macrophage,J774.A1,10^4,,,viability_cck,100
425,Cho et al 2016,https://koreauniv.pure.elsevier.com/en/publications/in-vitro-and-in-vivo-comparison-of-the-immunotoxicity-of-single-a,Graphene oxide,Single layer (SLGO) 1 min sonication (SLGO1),,Cheap tubes,RPMI + 10% FBS,878,,M,,1,1,,-32.4,96?,Submerged,100,6,8030,human,macrophage,THP-1,5x10^5,,,viability_wst,58.7
426,Cho et al 2016,https://koreauniv.pure.elsevier.com/en/publications/in-vitro-and-in-vivo-comparison-of-the-immunotoxicity-of-single-a,Graphene oxide,Single layer (SLGO) 1 min sonication (SLGO1),,Cheap tubes,RPMI + 10% FBS,878,,M,,1,1,,-32.4,96?,Submerged,40,6,8030,human,macrophage,THP-1,5x10^5,,,viability_wst,83.7
427,Cho et al 2016,https://koreauniv.pure.elsevier.com/en/publications/in-vitro-and-in-vivo-comparison-of-the-immunotoxicity-of-single-a,Graphene oxide,Single layer (SLGO) 1 min sonication (SLGO1),,Cheap tubes,RPMI + 10% FBS,878,,M,,1,1,,-32.4,96?,Submerged,80,6,8030,human,macrophage,THP-1,5x10^5,,,viability_wst,60.6
428,Cho et al 2016,https://koreauniv.pure.elsevier.com/en/publications/in-vitro-and-in-vivo-comparison-of-the-immunotoxicity-of-single-a,Graphene oxide,Single layer (SLGO) 1 min sonication (SLGO1),,Cheap tubes,RPMI + 10% FBS,878,,M,,1,1,,-32.4,96?,Submerged,10,6,8030,human,macrophage,THP-1,5x10^5,,,viability_wst,95.7
429,Cho et al 2016,https://koreauniv.pure.elsevier.com/en/publications/in-vitro-and-in-vivo-comparison-of-the-immunotoxicity-of-single-a,Graphene oxide,Single layer (SLGO) 1 min sonication (SLGO1),,Cheap tubes,RPMI + 10% FBS,878,,M,,1,1,,-32.4,96?,Submerged,20,6,8030,human,macrophage,THP-1,5x10^5,,,viability_wst,95.7
430,Cho et al 2016,https://koreauniv.pure.elsevier.com/en/publications/in-vitro-and-in-vivo-comparison-of-the-immunotoxicity-of-single-a,Graphene oxide,SLGO 5 mins sonication,,Cheap tubes,RPMI + 10% FBS,816.8,,M,,1,1,,-32.4,96?,Submerged,10,6,8033,human,macrophage,THP-1,5x10^5,,,viability_wst,99.95
431,Cho et al 2016,https://koreauniv.pure.elsevier.com/en/publications/in-vitro-and-in-vivo-comparison-of-the-immunotoxicity-of-single-a,Graphene oxide,SLGO 5 mins sonication,,Cheap tubes,RPMI + 10% FBS,816.8,,M,,1,1,,-32.4,96?,Submerged,20,6,8033,human,macrophage,THP-1,5x10^5,,,viability_wst,93.92
432,Cho et al 2016,https://koreauniv.pure.elsevier.com/en/publications/in-vitro-and-in-vivo-comparison-of-the-immunotoxicity-of-single-a,Graphene oxide,SLGO 5 mins sonication,,Cheap tubes,RPMI + 10% FBS,816.8,,M,,1,1,,-32.4,96?,Submerged,40,6,8033,human,macrophage,THP-1,5x10^5,,,viability_wst,61.99
433,Cho et al 2016,https://koreauniv.pure.elsevier.com/en/publications/in-vitro-and-in-vivo-comparison-of-the-immunotoxicity-of-single-a,Graphene oxide,SLGO 5 mins sonication,,Cheap tubes,RPMI + 10% FBS,816.8,,M,,1,1,,-32.4,96?,Submerged,80,6,8033,human,macrophage,THP-1,5x10^5,,,viability_wst,55.03
434,Cho et al 2016,https://koreauniv.pure.elsevier.com/en/publications/in-vitro-and-in-vivo-comparison-of-the-immunotoxicity-of-single-a,Graphene oxide,SLGO 5 mins sonication,,Cheap tubes,RPMI + 10% FBS,816.8,,M,,1,1,,-32.4,96?,Submerged,100,6,8033,human,macrophage,THP-1,5x10^5,,,viability_wst,52.26
435,Cho et al 2016,https://koreauniv.pure.elsevier.com/en/publications/in-vitro-and-in-vivo-comparison-of-the-immunotoxicity-of-single-a,Graphene oxide,SLGO 15 mins sinication,,Cheap tubes,RPMI + 10% FBS,699,,M,,1,1,,-32.4,96?,Submerged,10,6,8036,human,macrophage,THP-1,5x10^5,,,viability_wst,94.86
436,Cho et al 2016,https://koreauniv.pure.elsevier.com/en/publications/in-vitro-and-in-vivo-comparison-of-the-immunotoxicity-of-single-a,Graphene oxide,SLGO 15 mins sinication,,Cheap tubes,RPMI + 10% FBS,699,,M,,1,1,,-32.4,96?,Submerged,20,6,8036,human,macrophage,THP-1,5x10^5,,,viability_wst,78.65
437,Cho et al 2016,https://koreauniv.pure.elsevier.com/en/publications/in-vitro-and-in-vivo-comparison-of-the-immunotoxicity-of-single-a,Graphene oxide,SLGO 15 mins sinication,,Cheap tubes,RPMI + 10% FBS,699,,M,,1,1,,-32.4,96?,Submerged,40,6,8036,human,macrophage,THP-1,5x10^5,,,viability_wst,50.4
438,Cho et al 2016,https://koreauniv.pure.elsevier.com/en/publications/in-vitro-and-in-vivo-comparison-of-the-immunotoxicity-of-single-a,Graphene oxide,SLGO 15 mins sinication,,Cheap tubes,RPMI + 10% FBS,699,,M,,1,1,,-32.4,96?,Submerged,80,6,8036,human,macrophage,THP-1,5x10^5,,,viability_wst,42.99
439,Cho et al 2016,https://koreauniv.pure.elsevier.com/en/publications/in-vitro-and-in-vivo-comparison-of-the-immunotoxicity-of-single-a,Graphene oxide,SLGO 15 mins sinication,,Cheap tubes,RPMI + 10% FBS,699,,M,,1,1,,-32.4,96?,Submerged,100,6,8036,human,macrophage,THP-1,5x10^5,,,viability_wst,42.07
440,Cho et al 2016,https://koreauniv.pure.elsevier.com/en/publications/in-vitro-and-in-vivo-comparison-of-the-immunotoxicity-of-single-a,Graphene oxide,SLGO 30 mins sonication,,Cheap tubes,RPMI + 10% FBS,497.1,,S,,1,1,,-32.4,96?,Submerged,100,6,8039,human,macrophage,THP-1,5x10^5,,,viability_wst,34.7
441,Cho et al 2016,https://koreauniv.pure.elsevier.com/en/publications/in-vitro-and-in-vivo-comparison-of-the-immunotoxicity-of-single-a,Graphene oxide,SLGO 30 mins sonication,,Cheap tubes,RPMI + 10% FBS,497.1,,S,,1,1,,-32.4,96?,Submerged,80,6,8039,human,macrophage,THP-1,5x10^5,,,viability_wst,38.37
442,Cho et al 2016,https://koreauniv.pure.elsevier.com/en/publications/in-vitro-and-in-vivo-comparison-of-the-immunotoxicity-of-single-a,Graphene oxide,SLGO 30 mins sonication,,Cheap tubes,RPMI + 10% FBS,497.1,,S,,1,1,,-32.4,96?,Submerged,10,6,8039,human,macrophage,THP-1,5x10^5,,,viability_wst,88.8
443,Cho et al 2016,https://koreauniv.pure.elsevier.com/en/publications/in-vitro-and-in-vivo-comparison-of-the-immunotoxicity-of-single-a,Graphene oxide,SLGO 30 mins sonication,,Cheap tubes,RPMI + 10% FBS,497.1,,S,,1,1,,-32.4,96?,Submerged,20,6,8039,human,macrophage,THP-1,5x10^5,,,viability_wst,72.1
444,Cho et al 2016,https://koreauniv.pure.elsevier.com/en/publications/in-vitro-and-in-vivo-comparison-of-the-immunotoxicity-of-single-a,Graphene oxide,SLGO 30 mins sonication,,Cheap tubes,RPMI + 10% FBS,497.1,,S,,1,1,,-32.4,96?,Submerged,40,6,8039,human,macrophage,THP-1,5x10^5,,,viability_wst,45.3
445,Cho et al 2016,https://koreauniv.pure.elsevier.com/en/publications/in-vitro-and-in-vivo-comparison-of-the-immunotoxicity-of-single-a,Graphene oxide,MLGO 1 min,,Cheap tubes,RPMI + 10% FBS,1259.2,,L,,3,3,,-32.4,96?,Submerged,10,6,8042,human,macrophage,THP-1,5x10^5,,,viability_wst,100
446,Cho et al 2016,https://koreauniv.pure.elsevier.com/en/publications/in-vitro-and-in-vivo-comparison-of-the-immunotoxicity-of-single-a,Graphene oxide,MLGO 1 min,,Cheap tubes,RPMI + 10% FBS,1259.2,,L,,3,3,,-32.4,96?,Submerged,20,6,8042,human,macrophage,THP-1,5x10^5,,,viability_wst,99.48
447,Cho et al 2016,https://koreauniv.pure.elsevier.com/en/publications/in-vitro-and-in-vivo-comparison-of-the-immunotoxicity-of-single-a,Graphene oxide,MLGO 1 min,,Cheap tubes,RPMI + 10% FBS,1259.2,,L,,3,3,,-32.4,96?,Submerged,40,6,8042,human,macrophage,THP-1,5x10^5,,,viability_wst,92.99
448,Cho et al 2016,https://koreauniv.pure.elsevier.com/en/publications/in-vitro-and-in-vivo-comparison-of-the-immunotoxicity-of-single-a,Graphene oxide,MLGO 1 min,,Cheap tubes,RPMI + 10% FBS,1259.2,,L,,3,3,,-32.4,96?,Submerged,80,6,8042,human,macrophage,THP-1,5x10^5,,,viability_wst,87.5
449,Cho et al 2016,https://koreauniv.pure.elsevier.com/en/publications/in-vitro-and-in-vivo-comparison-of-the-immunotoxicity-of-single-a,Graphene oxide,MLGO 1 min,,Cheap tubes,RPMI + 10% FBS,1259.2,,L,,3,3,,-32.4,96?,Submerged,100,6,8042,human,macrophage,THP-1,5x10^5,,,viability_wst,85.6
450,Cho et al 2016,https://koreauniv.pure.elsevier.com/en/publications/in-vitro-and-in-vivo-comparison-of-the-immunotoxicity-of-single-a,Graphene oxide,MLGO 5 mins,,Cheap tubes,RPMI + 10% FBS,1156,,L,,3,3,,-32.4,96?,Submerged,100,6,8045,human,macrophage,THP-1,5x10^5,,,viability_wst,59.6
451,Cho et al 2016,https://koreauniv.pure.elsevier.com/en/publications/in-vitro-and-in-vivo-comparison-of-the-immunotoxicity-of-single-a,Graphene oxide,MLGO 5 mins,,Cheap tubes,RPMI + 10% FBS,1156,,L,,3,3,,-32.4,96?,Submerged,80,6,8045,human,macrophage,THP-1,5x10^5,,,viability_wst,80.96
452,Cho et al 2016,https://koreauniv.pure.elsevier.com/en/publications/in-vitro-and-in-vivo-comparison-of-the-immunotoxicity-of-single-a,Graphene oxide,MLGO 5 mins,,Cheap tubes,RPMI + 10% FBS,1156,,L,,3,3,,-32.4,96?,Submerged,40,6,8045,human,macrophage,THP-1,5x10^5,,,viability_wst,89.3
453,Cho et al 2016,https://koreauniv.pure.elsevier.com/en/publications/in-vitro-and-in-vivo-comparison-of-the-immunotoxicity-of-single-a,Graphene oxide,MLGO 5 mins,,Cheap tubes,RPMI + 10% FBS,1156,,L,,3,3,,-32.4,96?,Submerged,20,6,8045,human,macrophage,THP-1,5x10^5,,,viability_wst,99
