Repository: dainaromeo/Graphene-meta-analysis

# Graphene-meta-analysis
This repository contains the code and data used in the paper "A meta-analysis of graphene-related materials' toxicity on lung cells in vitro" by D. Romeo, C. Louka, B. Gudino, J. Wigstrom, and P. Wick

DATA:
Graphene_for_BMD_UPDATE.csv contains the toxicity data about graphene-related materials collected from the literature considering the publication time frame 2015-2021.
Graphene_BMD_UPDATED_no_outliers.csv contains the data set of BMDL values obtained from the Graphene_for_BMD_UPDATE.csv data set using PROAST software.

CODE:

File: Graphene_for_BMD_UPDATE_viability.csv (part 3 of 6)
,ID,author_year,link,Substance,type,func,vendor,media,agg_diameter,length,size_class,lat_size,layer,thick,ssa,z_pot,plate,ali,dose,time,bmd_id,species,cell_type_general,cell_type,n_cell,endotox,notes,variable,value
313,314,Kumar et al 2018,https://pubs.rsc.org/en/content/articlelanding/2018/tb/c8tb01365a#!divAbstract,Graphene oxide,"GO, composite with iron nanoparticles Here is S3 (has 1 ratio Iron)",Fe3O4,in house both GO and composite,RPMI +10% FBS,"in PBS, says GO+iron 94-118 (iron says is 10-21) - so GO is approx 70-118",,S,,,,,-40.0,96,Submerged,100.0,24.0,6135,human,epithelial,A549,5000 per well,,,viability_mtt,89.9
314,315,Kumar et al 2018,https://pubs.rsc.org/en/content/articlelanding/2018/tb/c8tb01365a#!divAbstract,Graphene oxide,"GO, composite with iron nanoparticles Here is S3 (has 1 ratio Iron)",Fe3O4,in house both GO and composite,RPMI +10% FBS,"in PBS, says GO+iron 94-118 (iron says is 10-21) - so GO is approx 70-119",,S,,,,,-40.0,96,Submerged,200.0,24.0,6135,human,epithelial,A549,5000 per well,,,viability_mtt,85.5
315,316,Kumar et al 2018,https://pubs.rsc.org/en/content/articlelanding/2018/tb/c8tb01365a#!divAbstract,Graphene oxide,"GO, composite with iron nanoparticles Here is S3 (has 1 ratio Iron)",Fe3O4,in house both GO and composite,RPMI +10% FBS,"in PBS, says GO+iron 94-118 (iron says is 10-21) - so GO is approx 70-123",,S,,,,,-40.0,96,Submerged,200.0,48.0,6136,human,epithelial,A549,5000 per well,,,viability_mtt,70.5
316,317,Kumar et al 2018,https://pubs.rsc.org/en/content/articlelanding/2018/tb/c8tb01365a#!divAbstract,Graphene oxide,"GO, composite with iron nanoparticles Here is S3 (has 1 ratio Iron)",Fe3O4,in house both GO and composite,RPMI +10% FBS,"in PBS, says GO+iron 94-118 (iron says is 10-21) - so GO is approx 70-122",,S,,,,,-40.0,96,Submerged,100.0,48.0,6136,human,epithelial,A549,5000 per well,,,viability_mtt,73.5
317,318,Kumar et al 2018,https://pubs.rsc.org/en/content/articlelanding/2018/tb/c8tb01365a#!divAbstract,Graphene oxide,"GO, composite with iron nanoparticles Here is S3 (has 1 ratio Iron)",Fe3O4,in house both GO and composite,RPMI +10% FBS,"in PBS, says GO+iron 94-118 (iron says is 10-21) - so GO is approx 70-120",,S,,,,,-40.0,96,Submerged,25.0,48.0,6136,human,epithelial,A549,5000 per well,,,viability_mtt,79.4
318,319,Kumar et al 2018,https://pubs.rsc.org/en/content/articlelanding/2018/tb/c8tb01365a#!divAbstract,Graphene oxide,"GO, composite with iron nanoparticles Here is S3 (has 1 ratio Iron)",Fe3O4,in house both GO and composite,RPMI +10% FBS,"in PBS, says GO+iron 94-118 (iron says is 10-21) - so GO is approx 70-121",,S,,,,,-40.0,96,Submerged,50.0,48.0,6136,human,epithelial,A549,5000 per well,,,viability_mtt,73.5
319,320,Kumar et al 2018,https://pubs.rsc.org/en/content/articlelanding/2018/tb/c8tb01365a#!divAbstract,Graphene oxide,"GO, composite with iron nanoparticles Here is S4 (has 2 ratio Iron)",Fe3O4,in house both GO and composite,RPMI +10% FBS,"in PBS, says GO+iron 94-118 (iron says is 10-21) - so GO is approx 70-124",,S,,,,,-40.0,96,Submerged,25.0,24.0,6137,human,epithelial,A549,5000 per well,,,viability_mtt,89.9
320,321,Kumar et al 2018,https://pubs.rsc.org/en/content/articlelanding/2018/tb/c8tb01365a#!divAbstract,Graphene oxide,"GO, composite with iron nanoparticles Here is S4 (has 2 ratio Iron)",Fe3O4,in house both GO and composite,RPMI +10% FBS,"in PBS, says GO+iron 94-118 (iron says is 10-21) - so GO is approx 70-125",,S,,,,,-40.0,96,Submerged,50.0,24.0,6137,human,epithelial,A549,5000 per well,,,viability_mtt,82.6
321,322,Kumar et al 2018,https://pubs.rsc.org/en/content/articlelanding/2018/tb/c8tb01365a#!divAbstract,Graphene oxide,"GO, composite with iron nanoparticles Here is S4 (has 2 ratio Iron)",Fe3O4,in house both GO and composite,RPMI +10% FBS,"in PBS, says GO+iron 94-118 (iron says is 10-21) - so GO is approx 70-126",,S,,,,,-40.0,96,Submerged,100.0,24.0,6137,human,epithelial,A549,5000 per well,,,viability_mtt,73.9
322,323,Kumar et al 2018,https://pubs.rsc.org/en/content/articlelanding/2018/tb/c8tb01365a#!divAbstract,Graphene oxide,"GO, composite with iron nanoparticles Here is S4 (has 2 ratio Iron)",Fe3O4,in house both GO and composite,RPMI +10% FBS,"in PBS, says GO+iron 94-118 (iron says is 10-21) - so GO is approx 70-127",,S,,,,,-40.0,96,Submerged,200.0,24.0,6137,human,epithelial,A549,5000 per well,,,viability_mtt,72.5
323,324,Kumar et al 2018,https://pubs.rsc.org/en/content/articlelanding/2018/tb/c8tb01365a#!divAbstract,Graphene oxide,"GO, composite with iron nanoparticles Here is S4 (has 2 ratio Iron)",Fe3O4,in house both GO and composite,RPMI +10% FBS,"in PBS, says GO+iron 94-118 (iron says is 10-21) - so GO is approx 70-128",,S,,,,,-40.0,96,Submerged,25.0,48.0,6138,human,epithelial,A549,5000 per well,,,viability_mtt,88.2
324,325,Kumar et al 2018,https://pubs.rsc.org/en/content/articlelanding/2018/tb/c8tb01365a#!divAbstract,Graphene oxide,"GO, composite with iron nanoparticles Here is S4 (has 2 ratio Iron)",Fe3O4,in house both GO and composite,RPMI +10% FBS,"in PBS, says GO+iron 94-118 (iron says is 10-21) - so GO is approx 70-129",,S,,,,,-40.0,96,Submerged,50.0,48.0,6138,human,epithelial,A549,5000 per well,,,viability_mtt,70.5
325,326,Kumar et al 2018,https://pubs.rsc.org/en/content/articlelanding/2018/tb/c8tb01365a#!divAbstract,Graphene oxide,"GO, composite with iron nanoparticles Here is S4 (has 2 ratio Iron)",Fe3O4,in house both GO and composite,RPMI +10% FBS,"in PBS, says GO+iron 94-118 (iron says is 10-21) - so GO is approx 70-130",,S,,,,,-40.0,96,Submerged,100.0,48.0,6138,human,epithelial,A549,5000 per well,,,viability_mtt,66.2
326,327,Kumar et al 2018,https://pubs.rsc.org/en/content/articlelanding/2018/tb/c8tb01365a#!divAbstract,Graphene oxide,"GO, composite with iron nanoparticles Here is S4 (has 2 ratio Iron)",Fe3O4,in house both GO and composite,RPMI +10% FBS,"in PBS, says GO+iron 94-118 (iron says is 10-21) - so GO is approx 70-131",,S,,,,,-40.0,96,Submerged,200.0,48.0,6138,human,epithelial,A549,5000 per well,,,viability_mtt,67.7
327,328,Kumar et al 2018,https://pubs.rsc.org/en/content/articlelanding/2018/tb/c8tb01365a#!divAbstract,Graphene oxide,"GO, composite with iron nanoparticles Here is S5 (has 3 ratio Iron)",Fe3O4,in house both GO and composite,RPMI +10% FBS,"in PBS, says GO+iron 94-118 (iron says is 10-21) - so GO is approx 70-133",,S,,,,,-40.0,96,Submerged,50.0,24.0,6139,human,epithelial,A549,5000 per well,,,viability_mtt,82.6
328,329,Kumar et al 2018,https://pubs.rsc.org/en/content/articlelanding/2018/tb/c8tb01365a#!divAbstract,Graphene oxide,"GO, composite with iron nanoparticles Here is S5 (has 3 ratio Iron)",Fe3O4,in house both GO and composite,RPMI +10% FBS,"in PBS, says GO+iron 94-118 (iron says is 10-21) - so GO is approx 70-135",,S,,,,,-40.0,96,Submerged,200.0,24.0,6139,human,epithelial,A549,5000 per well,,,viability_mtt,72.4
329,330,Kumar et al 2018,https://pubs.rsc.org/en/content/articlelanding/2018/tb/c8tb01365a#!divAbstract,Graphene oxide,"GO, composite with iron nanoparticles Here is S5 (has 3 ratio Iron)",Fe3O4,in house both GO and composite,RPMI +10% FBS,"in PBS, says GO+iron 94-118 (iron says is 10-21) - so GO is approx 70-132",,S,,,,,-40.0,96,Submerged,25.0,24.0,6139,human,epithelial,A549,5000 per well,,,viability_mtt,91.3
330,331,Kumar et al 2018,https://pubs.rsc.org/en/content/articlelanding/2018/tb/c8tb01365a#!divAbstract,Graphene oxide,"GO, composite with iron nanoparticles Here is S5 (has 3 ratio Iron)",Fe3O4,in house both GO and composite,RPMI +10% FBS,"in PBS, says GO+iron 94-118 (iron says is 10-21) - so GO is approx 70-134",,S,,,,,-40.0,96,Submerged,100.0,24.0,6139,human,epithelial,A549,5000 per well,,,viability_mtt,73.9
331,332,Kumar et al 2018,https://pubs.rsc.org/en/content/articlelanding/2018/tb/c8tb01365a#!divAbstract,Graphene oxide,"GO, composite with iron nanoparticles Here is S5 (has 3 ratio Iron)",Fe3O4,in house both GO and composite,RPMI +10% FBS,"in PBS, says GO+iron 94-118 (iron says is 10-21) - so GO is approx 70-136",,S,,,,,-40.0,96,Submerged,25.0,48.0,6140,human,epithelial,A549,5000 per well,,,viability_mtt,88.2
332,333,Kumar et al 2018,https://pubs.rsc.org/en/content/articlelanding/2018/tb/c8tb01365a#!divAbstract,Graphene oxide,"GO, composite with iron nanoparticles Here is S5 (has 3 ratio Iron)",Fe3O4,in house both GO and composite,RPMI +10% FBS,"in PBS, says GO+iron 94-118 (iron says is 10-21) - so GO is approx 70-137",,S,,,,,-40.0,96,Submerged,50.0,48.0,6140,human,epithelial,A549,5000 per well,,,viability_mtt,67.7
333,334,Kumar et al 2018,https://pubs.rsc.org/en/content/articlelanding/2018/tb/c8tb01365a#!divAbstract,Graphene oxide,"GO, composite with iron nanoparticles Here is S5 (has 3 ratio Iron)",Fe3O4,in house both GO and composite,RPMI +10% FBS,"in PBS, says GO+iron 94-118 (iron says is 10-21) - so GO is approx 70-138",,S,,,,,-40.0,96,Submerged,100.0,48.0,6140,human,epithelial,A549,5000 per well,,,viability_mtt,66.2
334,335,Kumar et al 2018,https://pubs.rsc.org/en/content/articlelanding/2018/tb/c8tb01365a#!divAbstract,Graphene oxide,"GO, composite with iron nanoparticles Here is S5 (has 3 ratio Iron)",Fe3O4,in house both GO and composite,RPMI +10% FBS,"in PBS, says GO+iron 94-118 (iron says is 10-21) - so GO is approx 70-139",,S,,,,,-40.0,96,Submerged,200.0,48.0,6140,human,epithelial,A549,5000 per well,,,viability_mtt,67.6
335,336,Li et al 2018,https://pubmed.ncbi.nlm.nih.gov/29328670/,Graphene oxide,pristine GO,,in house (graphite from Asbury Graphite Mills),BEGM +10% FBS,589.4,,S,approx 100-150 nm,1.5,,,-18.5,96,Submerged,150.0,48.0,6165,human,epithelial,BEAS- 2B,10000,not sure,,viability_mtt,63.9
336,337,Li et al 2018,https://pubmed.ncbi.nlm.nih.gov/29328670/,Graphene oxide,pristine GO,,in house (graphite from Asbury Graphite Mills),BEGM +10% FBS,589.4,,S,approx 100-150 nm,1.5,,,-18.5,96,Submerged,50.0,48.0,6165,human,epithelial,BEAS- 2B,10000,not sure,,viability_mtt,87.4
337,338,Li et al 2018,https://pubmed.ncbi.nlm.nih.gov/29328670/,Graphene oxide,pristine GO,,in house (graphite from Asbury Graphite Mills),BEGM +10% FBS,589.4,,S,approx 100-150 nm,1.5,,,-18.5,96,Submerged,100.0,48.0,6165,human,epithelial,BEAS- 2B,10000,not sure,,viability_mtt,73.1
338,339,Li et al 2018,https://pubmed.ncbi.nlm.nih.gov/29328670/,Graphene oxide,pristine GO,,in house (graphite from Asbury Graphite Mills),BEGM +10% FBS,589.4,,S,approx 100-150 nm,1.5,,,-18.5,96,Submerged,200.0,48.0,6165,human,epithelial,BEAS- 2B,10000,not sure,,viability_mtt,57.9
339,340,Li et al 2018,https://pubmed.ncbi.nlm.nih.gov/29328670/,rGO,"reduced GO (called rGO1, 1hr solvothermal)",,in house (graphite from Asbury Graphite Mills),BEGM +10% FBS,596.5,,S,approx 100-150 nm,1.5,,,-8.7,96,Submerged,200.0,48.0,6166,human,epithelial,BEAS- 2B,10000,not sure,,viability_mtt,67.1
340,341,Li et al 2018,https://pubmed.ncbi.nlm.nih.gov/29328670/,rGO,"reduced GO (called rGO1, 1hr solvothermal)",,in house (graphite from Asbury Graphite Mills),BEGM +10% FBS,596.5,,S,approx 100-150 nm,1.5,,,-8.7,96,Submerged,150.0,48.0,6166,human,epithelial,BEAS- 2B,10000,not sure,,viability_mtt,71.7
341,342,Li et al 2018,https://pubmed.ncbi.nlm.nih.gov/29328670/,rGO,"reduced GO (called rGO1, 1hr solvothermal)",,in house (graphite from Asbury Graphite Mills),BEGM +10% FBS,596.5,,S,approx 100-150 nm,1.5,,,-8.7,96,Submerged,50.0,48.0,6166,human,epithelial,BEAS- 2B,10000,not sure,,viability_mtt,95.7
342,343,Li et al 2018,https://pubmed.ncbi.nlm.nih.gov/29328670/,rGO,"reduced GO (called rGO1, 1hr solvothermal)",,in house (graphite from Asbury Graphite Mills),BEGM +10% FBS,596.5,,S,approx 100-150 nm,1.5,,,-8.7,96,Submerged,100.0,48.0,6166,human,epithelial,BEAS- 2B,10000,not sure,,viability_mtt,90.6
343,344,Li et al 2018,https://pubmed.ncbi.nlm.nih.gov/29328670/,rGO,"reduced GO (called rGO2, 5hr solvothermal)",,in house (graphite from Asbury Graphite Mills),BEGM +10% FBS,596.4,,S,approx 100-150 nm,1.5,,,-8.2,96,Submerged,50.0,48.0,6167,human,epithelial,BEAS- 2B,10000,not sure,,viability_mtt,97.9
344,345,Li et al 2018,https://pubmed.ncbi.nlm.nih.gov/29328670/,rGO,"reduced GO (called rGO2, 5hr solvothermal)",,in house (graphite from Asbury Graphite Mills),BEGM +10% FBS,596.4,,S,approx 100-150 nm,1.5,,,-8.2,96,Submerged,100.0,48.0,6167,human,epithelial,BEAS- 2B,10000,not sure,,viability_mtt,95.2
345,346,Li et al 2018,https://pubmed.ncbi.nlm.nih.gov/29328670/,rGO,"reduced GO (called rGO2, 5hr solvothermal)",,in house (graphite from Asbury Graphite Mills),BEGM +10% FBS,596.4,,S,approx 100-150 nm,1.5,,,-8.2,96,Submerged,150.0,48.0,6167,human,epithelial,BEAS- 2B,10000,not sure,,viability_mtt,97.0
346,347,Li et al 2018,https://pubmed.ncbi.nlm.nih.gov/29328670/,rGO,"reduced GO (called rGO2, 5hr solvothermal)",,in house (graphite from Asbury Graphite Mills),BEGM +10% FBS,596.4,,S,approx 100-150 nm,1.5,,,-8.2,96,Submerged,200.0,48.0,6167,human,epithelial,BEAS- 2B,10000,not sure,,viability_mtt,99.8
347,348,Li et al 2018,https://pubmed.ncbi.nlm.nih.gov/29328670/,Graphene oxide,hydreated GO (hGO-1 was in 50oC),,in house (graphite from Asbury Graphite Mills),BEGM +10% FBS,546.7,,S,approx 100-150 nm,1.5,,,-16.7,96,Submerged,50.0,48.0,6168,human,epithelial,BEAS- 2B,10000,not sure,,viability_mtt,74.0
348,349,Li et al 2018,https://pubmed.ncbi.nlm.nih.gov/29328670/,Graphene oxide,hydreated GO (hGO-1 was in 50oC),,in house (graphite from Asbury Graphite Mills),BEGM +10% FBS,546.7,,S,approx 100-150 nm,1.5,,,-16.7,96,Submerged,100.0,48.0,6168,human,epithelial,BEAS- 2B,10000,not sure,,viability_mtt,45.0
349,350,Li et al 2018,https://pubmed.ncbi.nlm.nih.gov/29328670/,Graphene oxide,hydreated GO (hGO-1 was in 50oC),,in house (graphite from Asbury Graphite Mills),BEGM +10% FBS,546.7,,S,approx 100-150 nm,1.5,,,-16.7,96,Submerged,150.0,48.0,6168,human,epithelial,BEAS- 2B,10000,not sure,,viability_mtt,22.5
350,351,Li et al 2018,https://pubmed.ncbi.nlm.nih.gov/29328670/,Graphene oxide,hydreated GO (hGO-1 was in 50oC),,in house (graphite from Asbury Graphite Mills),BEGM +10% FBS,546.7,,S,approx 100-150 nm,1.5,,,-16.7,96,Submerged,200.0,48.0,6168,human,epithelial,BEAS- 2B,10000,not sure,,viability_mtt,8.7
351,352,Li et al 2018,https://pubmed.ncbi.nlm.nih.gov/29328670/,Graphene oxide,hydreated GO (hGO-2 was in 100oC),,in house (graphite from Asbury Graphite Mills),BEGM +10% FBS,555.1,,S,approx 100-150 nm,1.5,,,-14.7,96,Submerged,150.0,48.0,6169,human,epithelial,BEAS- 2B,10000,not sure,,viability_mtt,5.5
352,353,Li et al 2018,https://pubmed.ncbi.nlm.nih.gov/29328670/,Graphene oxide,hydreated GO (hGO-2 was in 100oC),,in house (graphite from Asbury Graphite Mills),BEGM +10% FBS,555.1,,S,approx 100-150 nm,1.5,,,-14.7,96,Submerged,200.0,48.0,6169,human,epithelial,BEAS- 2B,10000,not sure,,viability_mtt,2.3
353,354,Li et al 2018,https://pubmed.ncbi.nlm.nih.gov/29328670/,Graphene oxide,hydreated GO (hGO-2 was in 100oC),,in house (graphite from Asbury Graphite Mills),BEGM +10% FBS,555.1,,S,approx 100-150 nm,1.5,,,-14.7,96,Submerged,50.0,48.0,6169,human,epithelial,BEAS- 2B,10000,not sure,,viability_mtt,44.6
354,355,Li et al 2018,https://pubmed.ncbi.nlm.nih.gov/29328670/,Graphene oxide,hydreated GO (hGO-2 was in 100oC),,in house (graphite from Asbury Graphite Mills),BEGM +10% FBS,555.1,,S,approx 100-150 nm,1.5,,,-14.7,96,Submerged,100.0,48.0,6169,human,epithelial,BEAS- 2B,10000,not sure,,viability_mtt,17.0
355,356,Li et al 2018,https://pubmed.ncbi.nlm.nih.gov/29328670/,Graphene oxide,pristine GO,,in house (graphite from Asbury Graphite Mills),RPMI+10% FBS,321.5,,S,approx 100-150 nm,1.5,,,-7.5,96,Submerged,50.0,48.0,6170,human,macrophage,THP-1,30000,not sure,,viability_mtt,93.5
356,357,Li et al 2018,https://pubmed.ncbi.nlm.nih.gov/29328670/,Graphene oxide,pristine GO,,in house (graphite from Asbury Graphite Mills),RPMI+10% FBS,321.5,,S,approx 100-150 nm,1.5,,,-7.5,96,Submerged,100.0,48.0,6170,human,macrophage,THP-1,30000,not sure,,viability_mtt,95.9
357,358,Li et al 2018,https://pubmed.ncbi.nlm.nih.gov/29328670/,Graphene oxide,pristine GO,,in house (graphite from Asbury Graphite Mills),RPMI+10% FBS,321.5,,S,approx 100-150 nm,1.5,,,-7.5,96,Submerged,150.0,48.0,6170,human,macrophage,THP-1,30000,not sure,,viability_mtt,86.9
358,359,Li et al 2018,https://pubmed.ncbi.nlm.nih.gov/29328670/,Graphene oxide,pristine GO,,in house (graphite from Asbury Graphite Mills),RPMI+10% FBS,321.5,,S,approx 100-150 nm,1.5,,,-7.5,96,Submerged,200.0,48.0,6170,human,macrophage,THP-1,30000,not sure,,viability_mtt,79.5
359,360,Li et al 2018,https://pubmed.ncbi.nlm.nih.gov/29328670/,rGO,"reduced GO (called rGO1, 1hr solvothermal)",,in house (graphite from Asbury Graphite Mills),RPMI+10% FBS,432.1,,S,approx 100-150 nm,1.5,,,-5.5,96,Submerged,200.0,48.0,6171,human,macrophage,THP-1,30000,not sure,,viability_mtt,87.6
360,361,Li et al 2018,https://pubmed.ncbi.nlm.nih.gov/29328670/,rGO,"reduced GO (called rGO1, 1hr solvothermal)",,in house (graphite from Asbury Graphite Mills),RPMI+10% FBS,432.1,,S,approx 100-150 nm,1.5,,,-5.5,96,Submerged,150.0,48.0,6171,human,macrophage,THP-1,30000,not sure,,viability_mtt,97.8
361,362,Li et al 2018,https://pubmed.ncbi.nlm.nih.gov/29328670/,rGO,"reduced GO (called rGO1, 1hr solvothermal)",,in house (graphite from Asbury Graphite Mills),RPMI+10% FBS,432.1,,S,approx 100-150 nm,1.5,,,-5.5,96,Submerged,100.0,48.0,6171,human,macrophage,THP-1,30000,not sure,,viability_mtt,100.0
362,363,Li et al 2018,https://pubmed.ncbi.nlm.nih.gov/29328670/,rGO,"reduced GO (called rGO1, 1hr solvothermal)",,in house (graphite from Asbury Graphite Mills),RPMI+10% FBS,432.1,,S,approx 100-150 nm,1.5,,,-5.5,96,Submerged,50.0,48.0,6171,human,macrophage,THP-1,30000,not sure,,viability_mtt,95.7
363,364,Li et al 2018,https://pubmed.ncbi.nlm.nih.gov/29328670/,rGO,"reduced GO (called rGO2, 5hr solvothermal)",,in house (graphite from Asbury Graphite Mills),RPMI+10% FBS,456.5,,S,approx 100-150 nm,1.5,,,-6.5,96,Submerged,200.0,48.0,6172,human,macrophage,THP-1,30000,not sure,,viability_mtt,94.0
364,365,Li et al 2018,https://pubmed.ncbi.nlm.nih.gov/29328670/,rGO,"reduced GO (called rGO2, 5hr solvothermal)",,in house (graphite from Asbury Graphite Mills),RPMI+10% FBS,456.5,,S,approx 100-150 nm,1.5,,,-6.5,96,Submerged,150.0,48.0,6172,human,macrophage,THP-1,30000,not sure,,viability_mtt,95.7
365,366,Li et al 2018,https://pubmed.ncbi.nlm.nih.gov/29328670/,rGO,"reduced GO (called rGO2, 5hr solvothermal)",,in house (graphite from Asbury Graphite Mills),RPMI+10% FBS,456.5,,S,approx 100-150 nm,1.5,,,-6.5,96,Submerged,50.0,48.0,6172,human,macrophage,THP-1,30000,not sure,,viability_mtt,100.0
366,367,Li et al 2018,https://pubmed.ncbi.nlm.nih.gov/29328670/,rGO,"reduced GO (called rGO2, 5hr solvothermal)",,in house (graphite from Asbury Graphite Mills),RPMI+10% FBS,456.5,,S,approx 100-150 nm,1.5,,,-6.5,96,Submerged,100.0,48.0,6172,human,macrophage,THP-1,30000,not sure,,viability_mtt,98.9
367,368,Li et al 2018,https://pubmed.ncbi.nlm.nih.gov/29328670/,Graphene oxide,hydreated GO (hGO-1 was in 50oC),,in house (graphite from Asbury Graphite Mills),RPMI+10% FBS,337.8,,S,approx 100-150 nm,1.5,,,-7.9,96,Submerged,50.0,48.0,6173,human,macrophage,THP-1,30000,not sure,,viability_mtt,100.0
368,369,Li et al 2018,https://pubmed.ncbi.nlm.nih.gov/29328670/,Graphene oxide,hydreated GO (hGO-1 was in 50oC),,in house (graphite from Asbury Graphite Mills),RPMI+10% FBS,337.8,,S,approx 100-150 nm,1.5,,,-7.9,96,Submerged,100.0,48.0,6173,human,macrophage,THP-1,30000,not sure,,viability_mtt,94.0
369,370,Li et al 2018,https://pubmed.ncbi.nlm.nih.gov/29328670/,Graphene oxide,hydreated GO (hGO-1 was in 50oC),,in house (graphite from Asbury Graphite Mills),RPMI+10% FBS,337.8,,S,approx 100-150 nm,1.5,,,-7.9,96,Submerged,150.0,48.0,6173,human,macrophage,THP-1,30000,not sure,,viability_mtt,67.0
370,371,Li et al 2018,https://pubmed.ncbi.nlm.nih.gov/29328670/,Graphene oxide,hydreated GO (hGO-1 was in 50oC),,in house (graphite from Asbury Graphite Mills),RPMI+10% FBS,337.8,,S,approx 100-150 nm,1.5,,,-7.9,96,Submerged,200.0,48.0,6173,human,macrophage,THP-1,30000,not sure,,viability_mtt,58.3
371,372,Li et al 2018,https://pubmed.ncbi.nlm.nih.gov/29328670/,Graphene oxide,hydreated GO (hGO-2 was in 100oC),,in house (graphite from Asbury Graphite Mills),RPMI+10% FBS,340.8,,S,approx 100-150 nm,1.5,,,-6.4,96,Submerged,50.0,48.0,6174,human,macrophage,THP-1,30000,not sure,,viability_mtt,82.1
372,373,Li et al 2018,https://pubmed.ncbi.nlm.nih.gov/29328670/,Graphene oxide,hydreated GO (hGO-2 was in 100oC),,in house (graphite from Asbury Graphite Mills),RPMI+10% FBS,340.8,,S,approx 100-150 nm,1.5,,,-6.4,96,Submerged,100.0,48.0,6174,human,macrophage,THP-1,30000,not sure,,viability_mtt,61.6
373,374,Li et al 2018,https://pubmed.ncbi.nlm.nih.gov/29328670/,Graphene oxide,hydreated GO (hGO-2 was in 100oC),,in house (graphite from Asbury Graphite Mills),RPMI+10% FBS,340.8,,S,approx 100-150 nm,1.5,,,-6.4,96,Submerged,150.0,48.0,6174,human,macrophage,THP-1,30000,not sure,,viability_mtt,35.7
374,375,Li et al 2018,https://pubmed.ncbi.nlm.nih.gov/29328670/,Graphene oxide,hydreated GO (hGO-2 was in 100oC),,in house (graphite from Asbury Graphite Mills),RPMI+10% FBS,340.8,,S,approx 100-150 nm,1.5,,,-6.4,96,Submerged,200.0,48.0,6174,human,macrophage,THP-1,30000,not sure,,viability_mtt,15.1
375,376,Azari et al 2019,https://pubmed.ncbi.nlm.nih.gov/32077025/,Graphene,GRAPHITE nanoplatelets,,sigma aldrich,DMEM (no info from FBS),,says only 20000 diameter (manufactures info),L,,,,,,96,Submerged,32.0,48.0,6175,human,epithelial,A549,10000,no ,,viability_mtt,80.7
376,377,Azari et al 2019,https://pubmed.ncbi.nlm.nih.gov/32077025/,Graphene,GRAPHITE nanoplatelets,,sigma aldrich,DMEM (no info from FBS),,says only 20000 diameter (manufactures info),L,,,,,,96,Submerged,128.0,48.0,6175,human,epithelial,A549,10000,no ,,viability_mtt,74.19
377,378,Azari et al 2019,https://pubmed.ncbi.nlm.nih.gov/32077025/,Graphene,GRAPHITE nanoplatelets,,sigma aldrich,DMEM (no info from FBS),,says only 20000 diameter (manufactures info),L,,,,,,96,Submerged,64.0,48.0,6175,human,epithelial,A549,10000,no ,,viability_mtt,78.7
378,379,Azari et al 2019,https://pubmed.ncbi.nlm.nih.gov/32077025/,Graphene,GRAPHITE nanoplatelets,,sigma aldrich,DMEM (no info from FBS),,says only 20000 diameter (manufactures info),L,,,,,,96,Submerged,16.0,48.0,6175,human,epithelial,A549,10000,no ,,viability_mtt,89.0
379,380,Azari et al 2019,https://pubmed.ncbi.nlm.nih.gov/32077025/,Graphene,GRAPHITE nanoplatelets,,sigma aldrich,DMEM (no info from FBS),,says only 20000 diameter (manufactures info),L,,,,,,96,Submerged,256.0,48.0,6175,human,epithelial,A549,10000,no ,,viability_mtt,65.8
380,381,Azari et al 2019,https://pubmed.ncbi.nlm.nih.gov/32077025/,Graphene,GRAPHITE nanoplatelets,,sigma aldrich,DMEM (no info from FBS),,says only 20000 diameter (manufactures info),L,,,,,,96,Submerged,4.0,48.0,6175,human,epithelial,A549,10000,no ,,viability_mtt,98.7
381,382,Azari et al 2019,https://pubmed.ncbi.nlm.nih.gov/32077025/,Graphene,GRAPHITE nanoplatelets,,sigma aldrich,DMEM (no info from FBS),,says only 20000 diameter (manufactures info),L,,,,,,96,Submerged,2.0,48.0,6175,human,epithelial,A549,10000,no ,,viability_mtt,100.0
382,383,Azari et al 2019,https://pubmed.ncbi.nlm.nih.gov/32077025/,Graphene,GRAPHITE nanoplatelets,,sigma aldrich,DMEM (no info from FBS),,says only 20000 diameter (manufactures info),L,,,,,,96,Submerged,1.0,48.0,6175,human,epithelial,A549,10000,no ,,viability_mtt,100.0
383,384,Azari et al 2019,https://pubmed.ncbi.nlm.nih.gov/32077025/,Graphene,GRAPHITE nanoplatelets,,sigma aldrich,DMEM (no info from FBS),,says only 20000 diameter (manufactures info),L,,,,,,96,Submerged,8.0,48.0,6175,human,epithelial,A549,10000,no ,,viability_mtt,98.7
384,385,Wang et al 2020,https://www.sciencedirect.com/science/article/pii/S1011134419302477,rGO,rGO,,in housem was produced from GO reduced with memecylon edule,RPMI,,"doesn’t say but figure 2, AFM one says distance, I assume is length so average is 296",S,,1.0,1.1,,,96,Submerged,100.0,24.0,6177,human,epithelial,A549,200000,no ,,viability_mtt,96.5
385,386,Wang et al 2020,https://www.sciencedirect.com/science/article/pii/S1011134419302477,rGO,rGO,,in housem was produced from GO reduced with memecylon edule,RPMI,,"doesn’t say but figure 2, AFM one says distance, I assume is length so average is 296",S,,1.0,1.1,,,96,Submerged,500.0,24.0,6177,human,epithelial,A549,200000,no ,,viability_mtt,94.4
386,387,Wang et al 2020,https://www.sciencedirect.com/science/article/pii/S1011134419302477,rGO,rGO,,in housem was produced from GO reduced with memecylon edule,RPMI,,"doesn’t say but figure 2, AFM one says distance, I assume is length so average is 296",S,,1.0,1.1,,,96,Submerged,1.0,24.0,6177,human,epithelial,A549,200000,no ,,viability_mtt,100.0
387,388,Wang et al 2020,https://www.sciencedirect.com/science/article/pii/S1011134419302477,rGO,rGO,,in housem was produced from GO reduced with memecylon edule,RPMI,,"doesn’t say but figure 2, AFM one says distance, I assume is length so average is 296",S,,1.0,1.1,,,96,Submerged,10.0,24.0,6177,human,epithelial,A549,200000,no ,,viability_mtt,96.9
388,389,Wang et al 2020,https://www.sciencedirect.com/science/article/pii/S1011134419302477,rGO,rGO,,in housem was produced from GO reduced with memecylon edule,RPMI,,"doesn’t say but figure 2, AFM one says distance, I assume is length so average is 296",S,,1.0,1.1,,,96,Submerged,1000.0,24.0,6177,human,epithelial,A549,200000,no ,,viability_mtt,93.9
389,390,Xu et al 2016,https://pubs.acs.org/doi/10.1021/acsnano.6b00539,Graphene oxide,GO,,"graphite from qimgdao BCSM china, made GO in house",DMEM + 10 % FBS,250,,S,100-500,1.0,1.1,,-7.4,96,Submerged,20.0,24.0,7110,rodent,macrophage,J774.A1,10^4,,,viability_cck,87.0
390,391,Xu et al 2016,https://pubs.acs.org/doi/10.1021/acsnano.6b00539,Graphene oxide,GO,,"graphite from qimgdao BCSM china, made GO in house",DMEM + 10 % FBS,250,,S,100-500,1.0,1.1,,-7.4,96,Submerged,100.0,24.0,7110,rodent,macrophage,J774.A1,10^4,,,viability_cck,49.0
391,392,Xu et al 2016,https://pubs.acs.org/doi/10.1021/acsnano.6b00539,Graphene oxide,GO,,"graphite from qimgdao BCSM china, made GO in house",DMEM + 10 % FBS,250,,S,100-500,1.0,1.1,,-7.4,96,Submerged,10.0,24.0,7110,rodent,macrophage,J774.A1,10^4,,,viability_cck,93.0
392,393,Xu et al 2016,https://pubs.acs.org/doi/10.1021/acsnano.6b00539,Graphene oxide,GO,,"graphite from qimgdao BCSM china, made GO in house",DMEM + 10 % FBS,250,,S,100-500,1.0,1.1,,-7.4,96,Submerged,50.0,24.0,7110,rodent,macrophage,J774.A1,10^4,,,viability_cck,66.0
393,394,Xu et al 2016,https://pubs.acs.org/doi/10.1021/acsnano.6b00539,Graphene oxide,GO,,"graphite from qimgdao BCSM china, made GO in house",DMEM + 10 % FBS,250,,S,100-500,1.0,1.1,,-7.4,96,Submerged,2.0,24.0,7110,rodent,macrophage,J774.A1,10^4,,,viability_cck,98.65
394,395,Xu et al 2016,https://pubs.acs.org/doi/10.1021/acsnano.6b00539,Graphene oxide,GO,,"graphite from qimgdao BCSM china, made GO in house",DMEM + 10 % FBS,250,,S,100-500,1.0,1.1,,-7.4,96,Submerged,4.0,24.0,7110,rodent,macrophage,J774.A1,10^4,,,viability_cck,99.0
395,396,Xu et al 2016,https://pubs.acs.org/doi/10.1021/acsnano.6b00539,Graphene oxide,GO,,"graphite from qimgdao BCSM china, made GO in house",DMEM + 10 % FBS,250,,S,100-500,1.0,1.1,,-7.4,96,Submerged,1.0,24.0,7110,rodent,macrophage,J774.A1,10^4,,,viability_cck,100.0
396,397,Xu et al 2016,https://pubs.acs.org/doi/10.1021/acsnano.6b00539,Graphene oxide,GO NH2,Amine,"graphite from qimgdao BCSM china, made GO in house",DMEM + 10 % FBS,422,,S,100-500,1.0,1.2,,-5.7,96,Submerged,50.0,24.0,7111,rodent,macrophage,J774.A1,10^4,,,viability_cck,100.0
397,398,Xu et al 2016,https://pubs.acs.org/doi/10.1021/acsnano.6b00539,Graphene oxide,GO NH2,Amine,"graphite from qimgdao BCSM china, made GO in house",DMEM + 10 % FBS,422,,S,100-500,1.0,1.2,,-5.7,96,Submerged,20.0,24.0,7111,rodent,macrophage,J774.A1,10^4,,,viability_cck,99.0
398,399,Xu et al 2016,https://pubs.acs.org/doi/10.1021/acsnano.6b00539,Graphene oxide,GO NH2,Amine,"graphite from qimgdao BCSM china, made GO in house",DMEM + 10 % FBS,422,,S,100-500,1.0,1.2,,-5.7,96,Submerged,10.0,24.0,7111,rodent,macrophage,J774.A1,10^4,,,viability_cck,98.8
399,400,Xu et al 2016,https://pubs.acs.org/doi/10.1021/acsnano.6b00539,Graphene oxide,GO NH2,Amine,"graphite from qimgdao BCSM china, made GO in house",DMEM + 10 % FBS,422,,S,100-500,1.0,1.2,,-5.7,96,Submerged,100.0,24.0,7111,rodent,macrophage,J774.A1,10^4,,,viability_cck,100.0
400,401,Xu et al 2016,https://pubs.acs.org/doi/10.1021/acsnano.6b00539,Graphene oxide,GO NH2,Amine,"graphite from qimgdao BCSM china, made GO in house",DMEM + 10 % FBS,422,,S,100-500,1.0,1.2,,-5.7,96,Submerged,2.0,24.0,7111,rodent,macrophage,J774.A1,10^4,,,viability_cck,100.0
401,402,Xu et al 2016,https://pubs.acs.org/doi/10.1021/acsnano.6b00539,Graphene oxide,GO NH2,Amine,"graphite from qimgdao BCSM china, made GO in house",DMEM + 10 % FBS,422,,S,100-500,1.0,1.2,,-5.7,96,Submerged,1.0,24.0,7111,rodent,macrophage,J774.A1,10^4,,,viability_cck,99.0
402,403,Xu et al 2016,https://pubs.acs.org/doi/10.1021/acsnano.6b00539,Graphene oxide,GO NH2,Amine,"graphite from qimgdao BCSM china, made GO in house",DMEM + 10 % FBS,422,,S,100-500,1.0,1.2,,-5.7,96,Submerged,4.0,24.0,7111,rodent,macrophage,J774.A1,10^4,,,viability_cck,100.0
403,404,Xu et al 2016,https://pubs.acs.org/doi/10.1021/acsnano.6b00539,Graphene oxide,GO-PAA,poly acrylic acid,"graphite from qimgdao BCSM china, made GO in house",DMEM + 10 % FBS,215,,S,100-500,1.0,2.6,,-2.6,96,Submerged,1.0,24.0,7112,rodent,macrophage,J774.A1,10^4,,,viability_cck,99.2
404,405,Xu et al 2016,https://pubs.acs.org/doi/10.1021/acsnano.6b00539,Graphene oxide,GO-PAA,poly acrylic acid,"graphite from qimgdao BCSM china, made GO in house",DMEM + 10 % FBS,215,,S,100-500,1.0,2.6,,-2.6,96,Submerged,2.0,24.0,7112,rodent,macrophage,J774.A1,10^4,,,viability_cck,100.0
405,406,Xu et al 2016,https://pubs.acs.org/doi/10.1021/acsnano.6b00539,Graphene oxide,GO-PAA,poly acrylic acid,"graphite from qimgdao BCSM china, made GO in house",DMEM + 10 % FBS,215,,S,100-500,1.0,2.6,,-2.6,96,Submerged,4.0,24.0,7112,rodent,macrophage,J774.A1,10^4,,,viability_cck,100.0
406,407,Xu et al 2016,https://pubs.acs.org/doi/10.1021/acsnano.6b00539,Graphene oxide,GO-PAA,poly acrylic acid,"graphite from qimgdao BCSM china, made GO in house",DMEM + 10 % FBS,215,,S,100-500,1.0,2.6,,-2.6,96,Submerged,10.0,24.0,7112,rodent,macrophage,J774.A1,10^4,,,viability_cck,99.95
407,408,Xu et al 2016,https://pubs.acs.org/doi/10.1021/acsnano.6b00539,Graphene oxide,GO-PAA,poly acrylic acid,"graphite from qimgdao BCSM china, made GO in house",DMEM + 10 % FBS,215,,S,100-500,1.0,2.6,,-2.6,96,Submerged,20.0,24.0,7112,rodent,macrophage,J774.A1,10^4,,,viability_cck,100.0
408,409,Xu et al 2016,https://pubs.acs.org/doi/10.1021/acsnano.6b00539,Graphene oxide,GO-PAA,poly acrylic acid,"graphite from qimgdao BCSM china, made GO in house",DMEM + 10 % FBS,215,,S,100-500,1.0,2.6,,-2.6,96,Submerged,50.0,24.0,7112,rodent,macrophage,J774.A1,10^4,,,viability_cck,100.0
409,410,Xu et al 2016,https://pubs.acs.org/doi/10.1021/acsnano.6b00539,Graphene oxide,GO-PAA,poly acrylic acid,"graphite from qimgdao BCSM china, made GO in house",DMEM + 10 % FBS,215,,S,100-500,1.0,2.6,,-2.6,96,Submerged,100.0,24.0,7112,rodent,macrophage,J774.A1,10^4,,,viability_cck,100.0
410,411,Xu et al 2016,https://pubs.acs.org/doi/10.1021/acsnano.6b00539,Graphene oxide,GO-PAM,poly acrylamide,"graphite from qimgdao BCSM china, made GO in house",DMEM + 10 % FBS,260? (peak from 220-1600),,S,100-500,1.0,2.9,,-5.8,96,Submerged,20.0,24.0,7113,rodent,macrophage,J774.A1,10^4,,,viability_cck,80.5
411,412,Xu et al 2016,https://pubs.acs.org/doi/10.1021/acsnano.6b00539,Graphene oxide,GO-PAM,poly acrylamide,"graphite from qimgdao BCSM china, made GO in house",DMEM + 10 % FBS,260? (peak from 220-1600),,S,100-500,1.0,2.9,,-5.8,96,Submerged,50.0,24.0,7113,rodent,macrophage,J774.A1,10^4,,,viability_cck,15.0
412,413,Xu et al 2016,https://pubs.acs.org/doi/10.1021/acsnano.6b00539,Graphene oxide,GO-PAM,poly acrylamide,"graphite from qimgdao BCSM china, made GO in house",DMEM + 10 % FBS,260? (peak from 220-1600),,S,100-500,1.0,2.9,,-5.8,96,Submerged,10.0,24.0,7113,rodent,macrophage,J774.A1,10^4,,,viability_cck,95.5
413,414,Xu et al 2016,https://pubs.acs.org/doi/10.1021/acsnano.6b00539,Graphene oxide,GO-PAM,poly acrylamide,"graphite from qimgdao BCSM china, made GO in house",DMEM + 10 % FBS,260? (peak from 220-1600),,S,100-500,1.0,2.9,,-5.8,96,Submerged,100.0,24.0,7113,rodent,macrophage,J774.A1,10^4,,,viability_cck,5.2
414,415,Xu et al 2016,https://pubs.acs.org/doi/10.1021/acsnano.6b00539,Graphene oxide,GO-PAM,poly acrylamide,"graphite from qimgdao BCSM china, made GO in house",DMEM + 10 % FBS,260? (peak from 220-1600),,S,100-500,1.0,2.9,,-5.8,96,Submerged,2.0,24.0,7113,rodent,macrophage,J774.A1,10^4,,,viability_cck,98.5
415,416,Xu et al 2016,https://pubs.acs.org/doi/10.1021/acsnano.6b00539,Graphene oxide,GO-PAM,poly acrylamide,"graphite from qimgdao BCSM china, made GO in house",DMEM + 10 % FBS,260? (peak from 220-1600),,S,100-500,1.0,2.9,,-5.8,96,Submerged,1.0,24.0,7113,rodent,macrophage,J774.A1,10^4,,,viability_cck,100.0
416,417,Xu et al 2016,https://pubs.acs.org/doi/10.1021/acsnano.6b00539,Graphene oxide,GO-PAM,poly acrylamide,"graphite from qimgdao BCSM china, made GO in house",DMEM + 10 % FBS,260? (peak from 220-1600),,S,100-500,1.0,2.9,,-5.8,96,Submerged,4.0,24.0,7113,rodent,macrophage,J774.A1,10^4,,,viability_cck,99.0
417,418,Xu et al 2016,https://pubs.acs.org/doi/10.1021/acsnano.6b00539,Graphene oxide,GO-PEG,PEG,"graphite from qimgdao BCSM china, made GO in house",DMEM + 10 % FBS,194,,S,100-500,1.0,4.1,,-4.6,96,Submerged,1.0,24.0,7114,rodent,macrophage,J774.A1,10^4,,,viability_cck,100.0
418,419,Xu et al 2016,https://pubs.acs.org/doi/10.1021/acsnano.6b00539,Graphene oxide,GO-PEG,PEG,"graphite from qimgdao BCSM china, made GO in house",DMEM + 10 % FBS,194,,S,100-500,1.0,4.1,,-4.6,96,Submerged,2.0,24.0,7114,rodent,macrophage,J774.A1,10^4,,,viability_cck,100.0
419,420,Xu et al 2016,https://pubs.acs.org/doi/10.1021/acsnano.6b00539,Graphene oxide,GO-PEG,PEG,"graphite from qimgdao BCSM china, made GO in house",DMEM + 10 % FBS,194,,S,100-500,1.0,4.1,,-4.6,96,Submerged,4.0,24.0,7114,rodent,macrophage,J774.A1,10^4,,,viability_cck,99.8
420,421,Xu et al 2016,https://pubs.acs.org/doi/10.1021/acsnano.6b00539,Graphene oxide,GO-PEG,PEG,"graphite from qimgdao BCSM china, made GO in house",DMEM + 10 % FBS,194,,S,100-500,1.0,4.1,,-4.6,96,Submerged,10.0,24.0,7114,rodent,macrophage,J774.A1,10^4,,,viability_cck,98.5
421,422,Xu et al 2016,https://pubs.acs.org/doi/10.1021/acsnano.6b00539,Graphene oxide,GO-PEG,PEG,"graphite from qimgdao BCSM china, made GO in house",DMEM + 10 % FBS,194,,S,100-500,1.0,4.1,,-4.6,96,Submerged,20.0,24.0,7114,rodent,macrophage,J774.A1,10^4,,,viability_cck,100.0
422,423,Xu et al 2016,https://pubs.acs.org/doi/10.1021/acsnano.6b00539,Graphene oxide,GO-PEG,PEG,"graphite from qimgdao BCSM china, made GO in house",DMEM + 10 % FBS,194,,S,100-500,1.0,4.1,,-4.6,96,Submerged,50.0,24.0,7114,rodent,macrophage,J774.A1,10^4,,,viability_cck,100.0
423,424,Xu et al 2016,https://pubs.acs.org/doi/10.1021/acsnano.6b00539,Graphene oxide,GO-PEG,PEG,"graphite from qimgdao BCSM china, made GO in house",DMEM + 10 % FBS,194,,S,100-500,1.0,4.1,,-4.6,96,Submerged,100.0,24.0,7114,rodent,macrophage,J774.A1,10^4,,,viability_cck,100.0
424,425,Cho et al 2016,https://koreauniv.pure.elsevier.com/en/publications/in-vitro-and-in-vivo-comparison-of-the-immunotoxicity-of-single-a,Graphene oxide,Single layer (SLGO) 1 min sonication (SLGO1),,Cheap tubes,RPMI + 10% FBS,878,,M,,1.0,1,,-32.4,96?,Submerged,100.0,6.0,8030,human,macrophage,THP-1,5x10^5,,,viability_wst,58.7
425,426,Cho et al 2016,https://koreauniv.pure.elsevier.com/en/publications/in-vitro-and-in-vivo-comparison-of-the-immunotoxicity-of-single-a,Graphene oxide,Single layer (SLGO) 1 min sonication (SLGO1),,Cheap tubes,RPMI + 10% FBS,878,,M,,1.0,1,,-32.4,96?,Submerged,40.0,6.0,8030,human,macrophage,THP-1,5x10^5,,,viability_wst,83.7
426,427,Cho et al 2016,https://koreauniv.pure.elsevier.com/en/publications/in-vitro-and-in-vivo-comparison-of-the-immunotoxicity-of-single-a,Graphene oxide,Single layer (SLGO) 1 min sonication (SLGO1),,Cheap tubes,RPMI + 10% FBS,878,,M,,1.0,1,,-32.4,96?,Submerged,80.0,6.0,8030,human,macrophage,THP-1,5x10^5,,,viability_wst,60.6
427,428,Cho et al 2016,https://koreauniv.pure.elsevier.com/en/publications/in-vitro-and-in-vivo-comparison-of-the-immunotoxicity-of-single-a,Graphene oxide,Single layer (SLGO) 1 min sonication (SLGO1),,Cheap tubes,RPMI + 10% FBS,878,,M,,1.0,1,,-32.4,96?,Submerged,10.0,6.0,8030,human,macrophage,THP-1,5x10^5,,,viability_wst,95.7
428,429,Cho et al 2016,https://koreauniv.pure.elsevier.com/en/publications/in-vitro-and-in-vivo-comparison-of-the-immunotoxicity-of-single-a,Graphene oxide,Single layer (SLGO) 1 min sonication (SLGO1),,Cheap tubes,RPMI + 10% FBS,878,,M,,1.0,1,,-32.4,96?,Submerged,20.0,6.0,8030,human,macrophage,THP-1,5x10^5,,,viability_wst,95.7
429,430,Cho et al 2016,https://koreauniv.pure.elsevier.com/en/publications/in-vitro-and-in-vivo-comparison-of-the-immunotoxicity-of-single-a,Graphene oxide,SLGO 5 mins sonication,,Cheap tubes,RPMI + 10% FBS,816.8,,M,,1.0,1,,-32.4,96?,Submerged,10.0,6.0,8033,human,macrophage,THP-1,5x10^5,,,viability_wst,99.95
430,431,Cho et al 2016,https://koreauniv.pure.elsevier.com/en/publications/in-vitro-and-in-vivo-comparison-of-the-immunotoxicity-of-single-a,Graphene oxide,SLGO 5 mins sonication,,Cheap tubes,RPMI + 10% FBS,816.8,,M,,1.0,1,,-32.4,96?,Submerged,20.0,6.0,8033,human,macrophage,THP-1,5x10^5,,,viability_wst,93.92
431,432,Cho et al 2016,https://koreauniv.pure.elsevier.com/en/publications/in-vitro-and-in-vivo-comparison-of-the-immunotoxicity-of-single-a,Graphene oxide,SLGO 5 mins sonication,,Cheap tubes,RPMI + 10% FBS,816.8,,M,,1.0,1,,-32.4,96?,Submerged,40.0,6.0,8033,human,macrophage,THP-1,5x10^5,,,viability_wst,61.99
432,433,Cho et al 2016,https://koreauniv.pure.elsevier.com/en/publications/in-vitro-and-in-vivo-comparison-of-the-immunotoxicity-of-single-a,Graphene oxide,SLGO 5 mins sonication,,Cheap tubes,RPMI + 10% FBS,816.8,,M,,1.0,1,,-32.4,96?,Submerged,80.0,6.0,8033,human,macrophage,THP-1,5x10^5,,,viability_wst,55.03
433,434,Cho et al 2016,https://koreauniv.pure.elsevier.com/en/publications/in-vitro-and-in-vivo-comparison-of-the-immunotoxicity-of-single-a,Graphene oxide,SLGO 5 mins sonication,,Cheap tubes,RPMI + 10% FBS,816.8,,M,,1.0,1,,-32.4,96?,Submerged,100.0,6.0,8033,human,macrophage,THP-1,5x10^5,,,viability_wst,52.26
434,435,Cho et al 2016,https://koreauniv.pure.elsevier.com/en/publications/in-vitro-and-in-vivo-comparison-of-the-immunotoxicity-of-single-a,Graphene oxide,SLGO 15 mins sinication,,Cheap tubes,RPMI + 10% FBS,699,,M,,1.0,1,,-32.4,96?,Submerged,10.0,6.0,8036,human,macrophage,THP-1,5x10^5,,,viability_wst,94.86
435,436,Cho et al 2016,https://koreauniv.pure.elsevier.com/en/publications/in-vitro-and-in-vivo-comparison-of-the-immunotoxicity-of-single-a,Graphene oxide,SLGO 15 mins sinication,,Cheap tubes,RPMI + 10% FBS,699,,M,,1.0,1,,-32.4,96?,Submerged,20.0,6.0,8036,human,macrophage,THP-1,5x10^5,,,viability_wst,78.65
436,437,Cho et al 2016,https://koreauniv.pure.elsevier.com/en/publications/in-vitro-and-in-vivo-comparison-of-the-immunotoxicity-of-single-a,Graphene oxide,SLGO 15 mins sinication,,Cheap tubes,RPMI + 10% FBS,699,,M,,1.0,1,,-32.4,96?,Submerged,40.0,6.0,8036,human,macrophage,THP-1,5x10^5,,,viability_wst,50.4
437,438,Cho et al 2016,https://koreauniv.pure.elsevier.com/en/publications/in-vitro-and-in-vivo-comparison-of-the-immunotoxicity-of-single-a,Graphene oxide,SLGO 15 mins sinication,,Cheap tubes,RPMI + 10% FBS,699,,M,,1.0,1,,-32.4,96?,Submerged,80.0,6.0,8036,human,macrophage,THP-1,5x10^5,,,viability_wst,42.99
438,439,Cho et al 2016,https://koreauniv.pure.elsevier.com/en/publications/in-vitro-and-in-vivo-comparison-of-the-immunotoxicity-of-single-a,Graphene oxide,SLGO 15 mins sinication,,Cheap tubes,RPMI + 10% FBS,699,,M,,1.0,1,,-32.4,96?,Submerged,100.0,6.0,8036,human,macrophage,THP-1,5x10^5,,,viability_wst,42.07
