Repository: dainaromeo/Graphene-meta-analysis

# Graphene-meta-analysis
This repository contains the code and data used in the paper "A meta-analysis of graphene-related materials' toxicity on lung cells in vitro" by D. Romeo, C. Louka, B. Gudino, J. Wigstrom, and P. Wick

DATA:
Graphene_for_BMD_UPDATE.csv contains the toxicity data about graphene-related materials collected from the literature considering the publication time frame 2015-2021.
Graphene_BMD_UPDATED_no_outliers.csv contains the data set of BMDL values obtained from the Graphene_for_BMD_UPDATE.csv data set using PROAST software.

CODE:

File: Graphene_for_BMD_UPDATE.csv (part 4 of 8)
ID,author_year,link,Substance,type,func,vendor,media,agg_diameter,length,size_class,lat_size,layer,thick,ssa,z_pot,plate,ali,dose,time,bmd_id,species,cell_type_general,cell_type,n_cell,endotox,notes,variable,value
454,Cho et al 2016,https://koreauniv.pure.elsevier.com/en/publications/in-vitro-and-in-vivo-comparison-of-the-immunotoxicity-of-single-a,Graphene oxide,MLGO 5 mins,,Cheap tubes,RPMI + 10% FBS,1156,,L,,3,3,,-32.4,96?,Submerged,10,6,8045,human,macrophage,THP-1,5x10^5,,,viability_wst,98.5
455,Cho et al 2016,https://koreauniv.pure.elsevier.com/en/publications/in-vitro-and-in-vivo-comparison-of-the-immunotoxicity-of-single-a,Graphene oxide,MLGO 15 mins,,Cheap tubes,RPMI + 10% FBS,912.2,,M,,3,3,,-32.4,96?,Submerged,10,6,8048,human,macrophage,THP-1,5x10^5,,,viability_wst,99.48
456,Cho et al 2016,https://koreauniv.pure.elsevier.com/en/publications/in-vitro-and-in-vivo-comparison-of-the-immunotoxicity-of-single-a,Graphene oxide,MLGO 15 mins,,Cheap tubes,RPMI + 10% FBS,912.2,,M,,3,3,,-32.4,96?,Submerged,20,6,8048,human,macrophage,THP-1,5x10^5,,,viability_wst,92.99
457,Cho et al 2016,https://koreauniv.pure.elsevier.com/en/publications/in-vitro-and-in-vivo-comparison-of-the-immunotoxicity-of-single-a,Graphene oxide,MLGO 15 mins,,Cheap tubes,RPMI + 10% FBS,912.2,,M,,3,3,,-32.4,96?,Submerged,40,6,8048,human,macrophage,THP-1,5x10^5,,,viability_wst,77.26
458,Cho et al 2016,https://koreauniv.pure.elsevier.com/en/publications/in-vitro-and-in-vivo-comparison-of-the-immunotoxicity-of-single-a,Graphene oxide,MLGO 15 mins,,Cheap tubes,RPMI + 10% FBS,912.2,,M,,3,3,,-32.4,96?,Submerged,80,6,8048,human,macrophage,THP-1,5x10^5,,,viability_wst,41.14
459,Cho et al 2016,https://koreauniv.pure.elsevier.com/en/publications/in-vitro-and-in-vivo-comparison-of-the-immunotoxicity-of-single-a,Graphene oxide,MLGO 15 mins,,Cheap tubes,RPMI + 10% FBS,912.2,,M,,3,3,,-32.4,96?,Submerged,100,6,8048,human,macrophage,THP-1,5x10^5,,,viability_wst,37.4
460,Cho et al 2016,https://koreauniv.pure.elsevier.com/en/publications/in-vitro-and-in-vivo-comparison-of-the-immunotoxicity-of-single-a,Graphene oxide,MLGO 30mins,,Cheap tubes,RPMI + 10% FBS,701.6,,M,,3,3,,-32.4,96?,Submerged,80,6,8051,human,macrophage,THP-1,5x10^5,,,viability_wst,39.3
461,Cho et al 2016,https://koreauniv.pure.elsevier.com/en/publications/in-vitro-and-in-vivo-comparison-of-the-immunotoxicity-of-single-a,Graphene oxide,MLGO 30mins,,Cheap tubes,RPMI + 10% FBS,701.6,,M,,3,3,,-32.4,96?,Submerged,40,6,8051,human,macrophage,THP-1,5x10^5,,,viability_wst,52.7
462,Cho et al 2016,https://koreauniv.pure.elsevier.com/en/publications/in-vitro-and-in-vivo-comparison-of-the-immunotoxicity-of-single-a,Graphene oxide,MLGO 30mins,,Cheap tubes,RPMI + 10% FBS,701.6,,M,,3,3,,-32.4,96?,Submerged,100,6,8051,human,macrophage,THP-1,5x10^5,,,viability_wst,36.5
463,Cho et al 2016,https://koreauniv.pure.elsevier.com/en/publications/in-vitro-and-in-vivo-comparison-of-the-immunotoxicity-of-single-a,Graphene oxide,MLGO 30mins,,Cheap tubes,RPMI + 10% FBS,701.6,,M,,3,3,,-32.4,96?,Submerged,10,6,8051,human,macrophage,THP-1,5x10^5,,,viability_wst,98.5
464,Cho et al 2016,https://koreauniv.pure.elsevier.com/en/publications/in-vitro-and-in-vivo-comparison-of-the-immunotoxicity-of-single-a,Graphene oxide,MLGO 30mins,,Cheap tubes,RPMI + 10% FBS,701.6,,M,,3,3,,-32.4,96?,Submerged,20,6,8051,human,macrophage,THP-1,5x10^5,,,viability_wst,93
465,Lategan et al 2017,https://www.ncbi.nlm.nih.gov/pmc/articles/PMC5853756/,Graphene oxide,,,Uni of missouri,DMEM+GlutaMAX+10% FBS ( for culture. Then exposure is 2.5% and final 0.5% of FBS),at ph 7 is 540,,M,,,,,-49.7,48,Submerged,15.6,2,8125,rodent,macrophage,raw 264.7,1x10^5,NO,,viability_wst,100
466,Lategan et al 2017,https://www.ncbi.nlm.nih.gov/pmc/articles/PMC5853756/,Graphene oxide,,,Uni of missouri,DMEM+GlutaMAX+10% FBS ( for culture. Then exposure is 2.5% and final 0.5% of FBS),at ph 7 is 540,,M,,,,,-49.7,48,Submerged,31.25,2,8125,rodent,macrophage,raw 264.7,1x10^5,NO,,viability_wst,91.3
467,Lategan et al 2017,https://www.ncbi.nlm.nih.gov/pmc/articles/PMC5853756/,Graphene oxide,,,Uni of missouri,DMEM+GlutaMAX+10% FBS ( for culture. Then exposure is 2.5% and final 0.5% of FBS),at ph 7 is 540,,M,,,,,-49.7,48,Submerged,62.5,2,8125,rodent,macrophage,raw 264.7,1x10^5,NO,,viability_wst,79.3
468,Lategan et al 2017,https://www.ncbi.nlm.nih.gov/pmc/articles/PMC5853756/,Graphene oxide,,,Uni of missouri,DMEM+GlutaMAX+10% FBS ( for culture. Then exposure is 2.5% and final 0.5% of FBS),at ph 7 is 540,,M,,,,,-49.7,48,Submerged,125,2,8125,rodent,macrophage,raw 264.7,1x10^5,NO,,viability_wst,78.4
469,Lategan et al 2017,https://www.ncbi.nlm.nih.gov/pmc/articles/PMC5853756/,Graphene oxide,,,Uni of missouri,DMEM+GlutaMAX+10% FBS ( for culture. Then exposure is 2.5% and final 0.5% of FBS),at ph 7 is 540,,M,,,,,-49.7,48,Submerged,250,2,8125,rodent,macrophage,raw 264.7,1x10^5,NO,,viability_wst,72.7
470,Lategan et al 2017,https://www.ncbi.nlm.nih.gov/pmc/articles/PMC5853756/,Graphene oxide,,,Uni of missouri,DMEM+GlutaMAX+10% FBS ( for culture. Then exposure is 2.5% and final 0.5% of FBS),at ph 7 is 540,,M,,,,,-49.7,48,Submerged,500,2,8125,rodent,macrophage,raw 264.7,1x10^5,NO,,viability_wst,55
471,Reshman et al 2016,https://www.sciencedirect.com/science/article/abs/pii/S0927776515303787,rGO,reduced GO,PEG,made in house while graphite was from Merck,DMEM F12 +10%FBS,791.57,,M,,1,0.42,,,96,Submerged,200,24,9056,human,epithelial,A549,1x10^4,YES,,neutral_red,30.8
472,Reshman et al 2016,https://www.sciencedirect.com/science/article/abs/pii/S0927776515303787,rGO,reduced GO,PEG,made in house while graphite was from Merck,DMEM F12 +10%FBS,791.57,,M,,1,0.42,,,96,Submerged,100,24,9056,human,epithelial,A549,1x10^4,YES,,neutral_red,34.12
473,Reshman et al 2016,https://www.sciencedirect.com/science/article/abs/pii/S0927776515303787,rGO,reduced GO,PEG,made in house while graphite was from Merck,DMEM F12 +10%FBS,791.57,,M,,1,0.42,,,96,Submerged,75,24,9056,human,epithelial,A549,1x10^4,YES,,neutral_red,60.3
474,Reshman et al 2016,https://www.sciencedirect.com/science/article/abs/pii/S0927776515303787,rGO,reduced GO,PEG,made in house while graphite was from Merck,DMEM F12 +10%FBS,791.57,,M,,1,0.42,,,96,Submerged,50,24,9056,human,epithelial,A549,1x10^4,YES,,neutral_red,66.94
475,Reshman et al 2016,https://www.sciencedirect.com/science/article/abs/pii/S0927776515303787,rGO,reduced GO,PEG,made in house while graphite was from Merck,DMEM F12 +10%FBS,791.57,,M,,1,0.42,,,96,Submerged,25,24,9056,human,epithelial,A549,1x10^4,YES,,neutral_red,66.95
476,Reshman et al 2016,https://www.sciencedirect.com/science/article/abs/pii/S0927776515303787,rGO,reduced GO,PEG,made in house while graphite was from Merck,DMEM F12 +10%FBS,791.57,,M,,1,0.42,,,96,Submerged,5,24,9056,human,epithelial,A549,1x10^4,YES,,neutral_red,94.2
477,Reshman et al 2016,https://www.sciencedirect.com/science/article/abs/pii/S0927776515303787,rGO,reduced GO,PEG,made in house while graphite was from Merck,DMEM F12 +10%FBS,791.57,,M,,1,0.42,,,96,Submerged,1,24,9056,human,epithelial,A549,1x10^4,YES,,neutral_red,99.8
478,Reshman et al 2016,https://www.sciencedirect.com/science/article/abs/pii/S0927776515303787,rGO,reduced GO,PEG,made in house while graphite was from Merck,DMEM F12 +10%FBS,791.57,,M,,1,0.42,,,96,Submerged,10,24,9056,human,epithelial,A549,1x10^4,YES,,neutral_red,80.3
479,Reshman et al 2016,https://www.sciencedirect.com/science/article/abs/pii/S0927776515303787,rGO,reduced GO,,made in house while graphite was from Merck,DMEM F12 +10%FBS,881.3,,M,,1,0.35,,,96,Submerged,100,24,9057,human,epithelial,A549,1x10^4,YES,,neutral_red,35.8
480,Reshman et al 2016,https://www.sciencedirect.com/science/article/abs/pii/S0927776515303787,rGO,reduced GO,,made in house while graphite was from Merck,DMEM F12 +10%FBS,881.3,,M,,1,0.35,,,96,Submerged,1,24,9057,human,epithelial,A549,1x10^4,YES,,neutral_red,94.2
481,Reshman et al 2016,https://www.sciencedirect.com/science/article/abs/pii/S0927776515303787,rGO,reduced GO,,made in house while graphite was from Merck,DMEM F12 +10%FBS,881.3,,M,,1,0.35,,,96,Submerged,5,24,9057,human,epithelial,A549,1x10^4,YES,,neutral_red,86.99
482,Reshman et al 2016,https://www.sciencedirect.com/science/article/abs/pii/S0927776515303787,rGO,reduced GO,,made in house while graphite was from Merck,DMEM F12 +10%FBS,881.3,,M,,1,0.35,,,96,Submerged,10,24,9057,human,epithelial,A549,1x10^4,YES,,neutral_red,70.3
483,Reshman et al 2016,https://www.sciencedirect.com/science/article/abs/pii/S0927776515303787,rGO,reduced GO,,made in house while graphite was from Merck,DMEM F12 +10%FBS,881.3,,M,,1,0.35,,,96,Submerged,25,24,9057,human,epithelial,A549,1x10^4,YES,,neutral_red,66.96
484,Reshman et al 2016,https://www.sciencedirect.com/science/article/abs/pii/S0927776515303787,rGO,reduced GO,,made in house while graphite was from Merck,DMEM F12 +10%FBS,881.3,,M,,1,0.35,,,96,Submerged,50,24,9057,human,epithelial,A549,1x10^4,YES,,neutral_red,67.5
485,Reshman et al 2016,https://www.sciencedirect.com/science/article/abs/pii/S0927776515303787,rGO,reduced GO,,made in house while graphite was from Merck,DMEM F12 +10%FBS,881.3,,M,,1,0.35,,,96,Submerged,75,24,9057,human,epithelial,A549,1x10^4,YES,,neutral_red,58.04
486,Reshman et al 2016,https://www.sciencedirect.com/science/article/abs/pii/S0927776515303787,rGO,reduced GO,,made in house while graphite was from Merck,DMEM F12 +10%FBS,881.3,,M,,1,0.35,,,96,Submerged,200,24,9057,human,epithelial,A549,1x10^4,YES,,neutral_red,30.8
487,Chaterje N 2016,https://pubmed.ncbi.nlm.nih.gov/26994488/,Graphene oxide,Single layer (SLGO),,Cheap tubes,DMEM F12  and +10FBS,,,L,10000,1,21,,,6,Submerged,50,24,10025,human,epithelial,BEAS- 2B,2.5x10^4,,,comet,2.02
488,Chaterje N 2016,https://pubmed.ncbi.nlm.nih.gov/26994488/,Graphene oxide,Single layer (SLGO),,Cheap tubes,DMEM F12  and +10FBS,,,L,10000,1,21,,,6,Submerged,10,24,10025,human,epithelial,BEAS- 2B,2.5x10^4,,,comet,1.2
489,Chaterje N 2016,https://pubmed.ncbi.nlm.nih.gov/26994488/,Graphene oxide,Few layer GO  (FLGO),,Cheap tubes,DMEM F12  and +10FBS,,,L,10000,6,122,,,6,Submerged,50,24,10026,human,epithelial,BEAS- 2B,2.5x10^4,,,comet,1.6
490,Chaterje N 2016,https://pubmed.ncbi.nlm.nih.gov/26994488/,Graphene oxide,Few layer GO  (FLGO),,Cheap tubes,DMEM F12  and +10FBS,,,L,10000,6,122,,,6,Submerged,10,24,10026,human,epithelial,BEAS- 2B,2.5x10^4,,,comet,1.41
491,Chaterje N 2016,https://pubmed.ncbi.nlm.nih.gov/26994488/,Graphene,Graphne nanopaletels (GNP( pristine,,Cheap tubes,DMEM F12  and +10FBS,,,L,10000,2,877.2,,,6,Submerged,10,24,10027,human,epithelial,BEAS- 2B,2.5x10^4,,,comet,2.4
492,Chaterje N 2016,https://pubmed.ncbi.nlm.nih.gov/26994488/,Graphene,Graphne nanopaletels (GNP( pristine,,Cheap tubes,DMEM F12  and +10FBS,,,L,10000,2,877.2,,,6,Submerged,50,24,10027,human,epithelial,BEAS- 2B,2.5x10^4,,,comet,2.74
493,Chaterje N 2016,https://pubmed.ncbi.nlm.nih.gov/26994488/,Graphene,GNPs NH2 functionalisation,NH2,Cheap tubes,DMEM F12  and +10FBS,,,L,10000,2,945.5,,,6,Submerged,50,24,10028,human,epithelial,BEAS- 2B,2.5x10^4,,,comet,2.5
494,Chaterje N 2016,https://pubmed.ncbi.nlm.nih.gov/26994488/,Graphene,GNPs NH2 functionalisation,NH2,Cheap tubes,DMEM F12  and +10FBS,,,L,10000,2,945.5,,,6,Submerged,10,24,10028,human,epithelial,BEAS- 2B,2.5x10^4,,,comet,2.02
495,Chaterje N 2016,https://pubmed.ncbi.nlm.nih.gov/26994488/,Graphene,GNP COOH functionalisation,COOH,Cheap tubes,DMEM F12  and +10FBS,,,L,9980,1.5,735.9,,,6,Submerged,10,24,10029,human,epithelial,BEAS- 2B,2.5x10^4,,,comet,2.3
496,Chaterje N 2016,https://pubmed.ncbi.nlm.nih.gov/26994488/,Graphene,GNP COOH functionalisation,COOH,Cheap tubes,DMEM F12  and +10FBS,,,L,9980,1.5,735.9,,,6,Submerged,50,24,10029,human,epithelial,BEAS- 2B,2.5x10^4,,,comet,2.97
497,burgum et al 2020,https://pubmed.ncbi.nlm.nih.gov/32734718/,Graphene,few layers Graphene,,"Perpetuus Carbon Technologies (PCT, UK).",MEM +10% FBS,504.7,,L,1030,50,94.73,,-9.8,flask T25,Submerged,100,24,11178,human,epithelial,16HBE14,100000,"yes, none detected",,gsh,4.320987654
498,burgum et al 2020,https://pubmed.ncbi.nlm.nih.gov/32734718/,Graphene,few layers Graphene,,"Perpetuus Carbon Technologies (PCT, UK).",MEM +10% FBS,504.7,,L,1030,50,94.73,,-9.8,flask T25,Submerged,20,24,11178,human,epithelial,16HBE14,100000,"yes, none detected",,gsh,46.91358025
499,burgum et al 2020,https://pubmed.ncbi.nlm.nih.gov/32734718/,Graphene,few layers Graphene,,"Perpetuus Carbon Technologies (PCT, UK).",MEM +10% FBS,504.7,,L,1030,50,94.73,,-9.8,flask T25,Submerged,50,24,11178,human,epithelial,16HBE14,100000,"yes, none detected",,gsh,16.04938272
500,burgum et al 2020,https://pubmed.ncbi.nlm.nih.gov/32734718/,Graphene,few layers Graphene,,"Perpetuus Carbon Technologies (PCT, UK).",MEM +10% FBS,504.7,,L,1030,50,94.73,,-9.8,flask T25,Submerged,4,24,11178,human,epithelial,16HBE14,100000,"yes, none detected",,gsh,80.24691358
501,burgum et al 2020,https://pubmed.ncbi.nlm.nih.gov/32734718/,Graphene,few layers Graphene,,"Perpetuus Carbon Technologies (PCT, UK).",MEM +10% FBS,504.7,,L,1030,50,94.73,,-9.8,flask T25,Submerged,2,24,11178,human,epithelial,16HBE14,100000,"yes, none detected",,gsh,84.56790123
502,burgum et al 2020,https://pubmed.ncbi.nlm.nih.gov/32734718/,Graphene,few layers Graphene,,"Perpetuus Carbon Technologies (PCT, UK).",MEM +10% FBS,504.7,,L,1030,50,94.73,,-9.8,flask T25,Submerged,8,24,11178,human,epithelial,16HBE14,100000,"yes, none detected",,gsh,73.45679012
503,burgum et al 2020,https://pubmed.ncbi.nlm.nih.gov/32734718/,Graphene,few layers Graphene,,"Perpetuus Carbon Technologies (PCT, UK).",MEM +10% FBS,504.7,,L,1030,50,94.73,,-9.8,flask T25,Submerged,10,24,11178,human,epithelial,16HBE14,100000,"yes, none detected",,gsh,64.19753086
504,burgum et al 2020,https://pubmed.ncbi.nlm.nih.gov/32734718/,Graphene,few layers Graphene,amine,"Perpetuus Carbon Technologies (PCT, UK).",MEM +10% FBS,426.4,,M,980,12,86.2,,-9.98,flask T25,Submerged,2,24,11179,human,epithelial,16HBE14,100000,"yes, none detected",,gsh,102.4691358
505,burgum et al 2020,https://pubmed.ncbi.nlm.nih.gov/32734718/,Graphene,few layers Graphene,amine,"Perpetuus Carbon Technologies (PCT, UK).",MEM +10% FBS,426.4,,M,980,12,86.2,,-9.98,flask T25,Submerged,4,24,11179,human,epithelial,16HBE14,100000,"yes, none detected",,gsh,82.71604938
506,burgum et al 2020,https://pubmed.ncbi.nlm.nih.gov/32734718/,Graphene,few layers Graphene,amine,"Perpetuus Carbon Technologies (PCT, UK).",MEM +10% FBS,426.4,,M,980,12,86.2,,-9.98,flask T25,Submerged,8,24,11179,human,epithelial,16HBE14,100000,"yes, none detected",,gsh,75.30864198
507,burgum et al 2020,https://pubmed.ncbi.nlm.nih.gov/32734718/,Graphene,few layers Graphene,amine,"Perpetuus Carbon Technologies (PCT, UK).",MEM +10% FBS,426.4,,M,980,12,86.2,,-9.98,flask T25,Submerged,10,24,11179,human,epithelial,16HBE14,100000,"yes, none detected",,gsh,61.11111111
508,burgum et al 2020,https://pubmed.ncbi.nlm.nih.gov/32734718/,Graphene,few layers Graphene,amine,"Perpetuus Carbon Technologies (PCT, UK).",MEM +10% FBS,426.4,,M,980,12,86.2,,-9.98,flask T25,Submerged,20,24,11179,human,epithelial,16HBE14,100000,"yes, none detected",,gsh,49.38271605
509,burgum et al 2020,https://pubmed.ncbi.nlm.nih.gov/32734718/,Graphene,few layers Graphene,amine,"Perpetuus Carbon Technologies (PCT, UK).",MEM +10% FBS,426.4,,M,980,12,86.2,,-9.98,flask T25,Submerged,50,24,11179,human,epithelial,16HBE14,100000,"yes, none detected",,gsh,43.20987654
510,burgum et al 2020,https://pubmed.ncbi.nlm.nih.gov/32734718/,Graphene,few layers Graphene,amine,"Perpetuus Carbon Technologies (PCT, UK).",MEM +10% FBS,426.4,,M,980,12,86.2,,-9.98,flask T25,Submerged,100,24,11179,human,epithelial,16HBE14,100000,"yes, none detected",,gsh,9.259259259
511,burgum et al 2020,https://pubmed.ncbi.nlm.nih.gov/32734718/,Graphene,few layers Graphene,carboxyl,"Perpetuus Carbon Technologies (PCT, UK).",MEM +10% FBS,348.2,,L,1140,4,55.16,,-9.7,flask T25,Submerged,20,24,11180,human,epithelial,16HBE14,100000,"yes, none detected",,gsh,56.79012346
512,burgum et al 2020,https://pubmed.ncbi.nlm.nih.gov/32734718/,Graphene,few layers Graphene,carboxyl,"Perpetuus Carbon Technologies (PCT, UK).",MEM +10% FBS,348.2,,L,1140,4,55.16,,-9.7,flask T25,Submerged,100,24,11180,human,epithelial,16HBE14,100000,"yes, none detected",,gsh,24.69135802
513,burgum et al 2020,https://pubmed.ncbi.nlm.nih.gov/32734718/,Graphene,few layers Graphene,carboxyl,"Perpetuus Carbon Technologies (PCT, UK).",MEM +10% FBS,348.2,,L,1140,4,55.16,,-9.7,flask T25,Submerged,50,24,11180,human,epithelial,16HBE14,100000,"yes, none detected",,gsh,43.20987654
514,burgum et al 2020,https://pubmed.ncbi.nlm.nih.gov/32734718/,Graphene,few layers Graphene,carboxyl,"Perpetuus Carbon Technologies (PCT, UK).",MEM +10% FBS,348.2,,L,1140,4,55.16,,-9.7,flask T25,Submerged,10,24,11180,human,epithelial,16HBE14,100000,"yes, none detected",,gsh,61.72839506
515,burgum et al 2020,https://pubmed.ncbi.nlm.nih.gov/32734718/,Graphene,few layers Graphene,carboxyl,"Perpetuus Carbon Technologies (PCT, UK).",MEM +10% FBS,348.2,,L,1140,4,55.16,,-9.7,flask T25,Submerged,4,24,11180,human,epithelial,16HBE14,100000,"yes, none detected",,gsh,98.14814815
516,burgum et al 2020,https://pubmed.ncbi.nlm.nih.gov/32734718/,Graphene,few layers Graphene,carboxyl,"Perpetuus Carbon Technologies (PCT, UK).",MEM +10% FBS,348.2,,L,1140,4,55.16,,-9.7,flask T25,Submerged,2,24,11180,human,epithelial,16HBE14,100000,"yes, none detected",,gsh,108.0246914
517,burgum et al 2020,https://pubmed.ncbi.nlm.nih.gov/32734718/,Graphene,few layers Graphene,carboxyl,"Perpetuus Carbon Technologies (PCT, UK).",MEM +10% FBS,348.2,,L,1140,4,55.16,,-9.7,flask T25,Submerged,8,24,11180,human,epithelial,16HBE14,100000,"yes, none detected",,gsh,88.88888889
518,burgum et al 2020,https://pubmed.ncbi.nlm.nih.gov/32734718/,Graphene,few layers Graphene,,"Perpetuus Carbon Technologies (PCT, UK).",MEM +10% FBS,504.7,,L,1030,50,94.73,,-9.8,flask T25,Submerged,2,6,11190,human,epithelial,16HBE14,100000,"yes, none detected",,gsh,119.858156
519,burgum et al 2020,https://pubmed.ncbi.nlm.nih.gov/32734718/,Graphene,few layers Graphene,,"Perpetuus Carbon Technologies (PCT, UK).",MEM +10% FBS,504.7,,L,1030,50,94.73,,-9.8,flask T25,Submerged,4,6,11190,human,epithelial,16HBE14,100000,"yes, none detected",,gsh,136.1702128
520,burgum et al 2020,https://pubmed.ncbi.nlm.nih.gov/32734718/,Graphene,few layers Graphene,,"Perpetuus Carbon Technologies (PCT, UK).",MEM +10% FBS,504.7,,L,1030,50,94.73,,-9.8,flask T25,Submerged,8,6,11190,human,epithelial,16HBE14,100000,"yes, none detected",,gsh,97.16312057
521,burgum et al 2020,https://pubmed.ncbi.nlm.nih.gov/32734718/,Graphene,few layers Graphene,,"Perpetuus Carbon Technologies (PCT, UK).",MEM +10% FBS,504.7,,L,1030,50,94.73,,-9.8,flask T25,Submerged,10,6,11190,human,epithelial,16HBE14,100000,"yes, none detected",,gsh,56.73758865
522,burgum et al 2020,https://pubmed.ncbi.nlm.nih.gov/32734718/,Graphene,few layers Graphene,,"Perpetuus Carbon Technologies (PCT, UK).",MEM +10% FBS,504.7,,L,1030,50,94.73,,-9.8,flask T25,Submerged,20,6,11190,human,epithelial,16HBE14,100000,"yes, none detected",,gsh,112.0567376
523,burgum et al 2020,https://pubmed.ncbi.nlm.nih.gov/32734718/,Graphene,few layers Graphene,,"Perpetuus Carbon Technologies (PCT, UK).",MEM +10% FBS,504.7,,L,1030,50,94.73,,-9.8,flask T25,Submerged,50,6,11190,human,epithelial,16HBE14,100000,"yes, none detected",,gsh,51.77304965
524,burgum et al 2020,https://pubmed.ncbi.nlm.nih.gov/32734718/,Graphene,few layers Graphene,,"Perpetuus Carbon Technologies (PCT, UK).",MEM +10% FBS,504.7,,L,1030,50,94.73,,-9.8,flask T25,Submerged,100,6,11190,human,epithelial,16HBE14,100000,"yes, none detected",,gsh,24.11347518
525,burgum et al 2020,https://pubmed.ncbi.nlm.nih.gov/32734718/,Graphene,few layers Graphene,amine,"Perpetuus Carbon Technologies (PCT, UK).",MEM +10% FBS,426.4,,M,980,12,86.2,,-9.98,flask T25,Submerged,100,6,11191,human,epithelial,16HBE14,100000,"yes, none detected",,gsh,34.04255319
526,burgum et al 2020,https://pubmed.ncbi.nlm.nih.gov/32734718/,Graphene,few layers Graphene,amine,"Perpetuus Carbon Technologies (PCT, UK).",MEM +10% FBS,426.4,,M,980,12,86.2,,-9.98,flask T25,Submerged,50,6,11191,human,epithelial,16HBE14,100000,"yes, none detected",,gsh,53.19148936
527,burgum et al 2020,https://pubmed.ncbi.nlm.nih.gov/32734718/,Graphene,few layers Graphene,amine,"Perpetuus Carbon Technologies (PCT, UK).",MEM +10% FBS,426.4,,M,980,12,86.2,,-9.98,flask T25,Submerged,20,6,11191,human,epithelial,16HBE14,100000,"yes, none detected",,gsh,75.88652482
528,burgum et al 2020,https://pubmed.ncbi.nlm.nih.gov/32734718/,Graphene,few layers Graphene,amine,"Perpetuus Carbon Technologies (PCT, UK).",MEM +10% FBS,426.4,,M,980,12,86.2,,-9.98,flask T25,Submerged,8,6,11191,human,epithelial,16HBE14,100000,"yes, none detected",,gsh,97.87234043
529,burgum et al 2020,https://pubmed.ncbi.nlm.nih.gov/32734718/,Graphene,few layers Graphene,amine,"Perpetuus Carbon Technologies (PCT, UK).",MEM +10% FBS,426.4,,M,980,12,86.2,,-9.98,flask T25,Submerged,4,6,11191,human,epithelial,16HBE14,100000,"yes, none detected",,gsh,144.6808511
530,burgum et al 2020,https://pubmed.ncbi.nlm.nih.gov/32734718/,Graphene,few layers Graphene,amine,"Perpetuus Carbon Technologies (PCT, UK).",MEM +10% FBS,426.4,,M,980,12,86.2,,-9.98,flask T25,Submerged,2,6,11191,human,epithelial,16HBE14,100000,"yes, none detected",,gsh,119.1489362
531,burgum et al 2020,https://pubmed.ncbi.nlm.nih.gov/32734718/,Graphene,few layers Graphene,amine,"Perpetuus Carbon Technologies (PCT, UK).",MEM +10% FBS,426.4,,M,980,12,86.2,,-9.98,flask T25,Submerged,10,6,11191,human,epithelial,16HBE14,100000,"yes, none detected",,gsh,85.81560284
532,burgum et al 2020,https://pubmed.ncbi.nlm.nih.gov/32734718/,Graphene,few layers Graphene,carboxyl,"Perpetuus Carbon Technologies (PCT, UK).",MEM +10% FBS,348.2,,L,1140,4,55.16,,-9.7,flask T25,Submerged,2,6,11192,human,epithelial,16HBE14,100000,"yes, none detected",,gsh,130.4964539
533,burgum et al 2020,https://pubmed.ncbi.nlm.nih.gov/32734718/,Graphene,few layers Graphene,carboxyl,"Perpetuus Carbon Technologies (PCT, UK).",MEM +10% FBS,348.2,,L,1140,4,55.16,,-9.7,flask T25,Submerged,4,6,11192,human,epithelial,16HBE14,100000,"yes, none detected",,gsh,158.1560284
534,burgum et al 2020,https://pubmed.ncbi.nlm.nih.gov/32734718/,Graphene,few layers Graphene,carboxyl,"Perpetuus Carbon Technologies (PCT, UK).",MEM +10% FBS,348.2,,L,1140,4,55.16,,-9.7,flask T25,Submerged,8,6,11192,human,epithelial,16HBE14,100000,"yes, none detected",,gsh,110.6382979
535,burgum et al 2020,https://pubmed.ncbi.nlm.nih.gov/32734718/,Graphene,few layers Graphene,carboxyl,"Perpetuus Carbon Technologies (PCT, UK).",MEM +10% FBS,348.2,,L,1140,4,55.16,,-9.7,flask T25,Submerged,10,6,11192,human,epithelial,16HBE14,100000,"yes, none detected",,gsh,65.24822695
536,burgum et al 2020,https://pubmed.ncbi.nlm.nih.gov/32734718/,Graphene,few layers Graphene,carboxyl,"Perpetuus Carbon Technologies (PCT, UK).",MEM +10% FBS,348.2,,L,1140,4,55.16,,-9.7,flask T25,Submerged,20,6,11192,human,epithelial,16HBE14,100000,"yes, none detected",,gsh,108.5106383
537,burgum et al 2020,https://pubmed.ncbi.nlm.nih.gov/32734718/,Graphene,few layers Graphene,carboxyl,"Perpetuus Carbon Technologies (PCT, UK).",MEM +10% FBS,348.2,,L,1140,4,55.16,,-9.7,flask T25,Submerged,50,6,11192,human,epithelial,16HBE14,100000,"yes, none detected",,gsh,53.90070922
538,burgum et al 2020,https://pubmed.ncbi.nlm.nih.gov/32734718/,Graphene,few layers Graphene,carboxyl,"Perpetuus Carbon Technologies (PCT, UK).",MEM +10% FBS,348.2,,L,1140,4,55.16,,-9.7,flask T25,Submerged,100,6,11192,human,epithelial,16HBE14,100000,"yes, none detected",,gsh,32.62411348
539,Jung-Park et al 2015,https://pubmed.ncbi.nlm.nih.gov/24980260/,Graphene,GNPs,,"Hanwha Nanotech, Korea",F12 + 10% FBS,361.2 and 506.5,,S,less than 2000,8,3.5,735,-11.37,96,Submerged,20,24,12005,human,epithelial,BEAS- 2B,1x10^6,,,ros,0.616
540,Jung-Park et al 2015,https://pubmed.ncbi.nlm.nih.gov/24980260/,Graphene,GNPs,,"Hanwha Nanotech, Korea",F12 + 10% FBS,361.2 and 506.5,,S,less than 2000,8,3.5,735,-11.37,96,Submerged,10,24,12005,human,epithelial,BEAS- 2B,1x10^6,,,ros,0.725
541,Jung-Park et al 2015,https://pubmed.ncbi.nlm.nih.gov/24980260/,Graphene,GNPs,,"Hanwha Nanotech, Korea",F12 + 10% FBS,361.2 and 506.5,,S,less than 2000,8,3.5,735,-11.37,96,Submerged,2.5,24,12005,human,epithelial,BEAS- 2B,1x10^6,,,ros,0.901
542,Jung-Park et al 2015,https://pubmed.ncbi.nlm.nih.gov/24980260/,Graphene,GNPs,,"Hanwha Nanotech, Korea",F12 + 10% FBS,361.2 and 506.5,,S,less than 2000,8,3.5,735,-11.37,96,Submerged,5,24,12005,human,epithelial,BEAS- 2B,1x10^6,,,ros,0.802
543,Jung-Park et al 2015,https://pubmed.ncbi.nlm.nih.gov/24980260/,Graphene,GNPs,,"Hanwha Nanotech, Korea",F12 + 10% FBS,361.2 and 506.5,,S,less than 2000,8,3.5,735,-11.37,96,Submerged,2.5,72,12006,human,epithelial,BEAS- 2B,5x10^5,,,ros,0.498
544,Jung-Park et al 2015,https://pubmed.ncbi.nlm.nih.gov/24980260/,Graphene,GNPs,,"Hanwha Nanotech, Korea",F12 + 10% FBS,361.2 and 506.5,,S,less than 2000,8,3.5,735,-11.37,96,Submerged,5,72,12006,human,epithelial,BEAS- 2B,5x10^5,,,ros,0.487
545,Jung-Park et al 2015,https://pubmed.ncbi.nlm.nih.gov/24980260/,Graphene,GNPs,,"Hanwha Nanotech, Korea",F12 + 10% FBS,361.2 and 506.5,,S,less than 2000,8,3.5,735,-11.37,96,Submerged,10,72,12006,human,epithelial,BEAS- 2B,5x10^5,,,ros,0.46
546,Jung-Park et al 2015,https://pubmed.ncbi.nlm.nih.gov/24980260/,Graphene,GNPs,,"Hanwha Nanotech, Korea",F12 + 10% FBS,361.2 and 506.5,,S,less than 2000,8,3.5,735,-11.37,96,Submerged,20,72,12006,human,epithelial,BEAS- 2B,5x10^5,,,ros,0.403
547,Bengtson et al 2016,https://pubmed.ncbi.nlm.nih.gov/27189646/,Graphene oxide,GO,,Graphenea,DMEM F12 + Glutamax + 2% FBS 1% + 0.001% EGF,,,L,TEM: 2000-3000 STEM: 1000,2.5,,157,-39,96,Submerged,90,3,12022,rodent,epithelial,FEI1 murine lung epithelial cells,doesn’t mention ,YES,,ros,128.0254777
548,Bengtson et al 2016,https://pubmed.ncbi.nlm.nih.gov/27189646/,Graphene oxide,GO,,Graphenea,DMEM F12 + Glutamax + 2% FBS 1% + 0.001% EGF,,,L,TEM: 2000-3000 STEM: 1000,2.5,,157,-39,96,Submerged,45,3,12022,rodent,epithelial,FEI1 murine lung epithelial cells,doesn’t mention ,YES,,ros,113.8853503
549,Bengtson et al 2016,https://pubmed.ncbi.nlm.nih.gov/27189646/,Graphene oxide,GO,,Graphenea,DMEM F12 + Glutamax + 2% FBS 1% + 0.001% EGF,,,L,TEM: 2000-3000 STEM: 1000,2.5,,157,-39,96,Submerged,22.5,3,12022,rodent,epithelial,FEI1 murine lung epithelial cells,doesn’t mention ,YES,,ros,71.46496815
550,Bengtson et al 2016,https://pubmed.ncbi.nlm.nih.gov/27189646/,Graphene oxide,GO,,Graphenea,DMEM F12 + Glutamax + 2% FBS 1% + 0.001% EGF,,,L,TEM: 2000-3000 STEM: 1000,2.5,,157,-39,96,Submerged,135,3,12022,rodent,epithelial,FEI1 murine lung epithelial cells,doesn’t mention ,YES,,ros,105.6050955
551,Bengtson et al 2016,https://pubmed.ncbi.nlm.nih.gov/27189646/,Graphene oxide,GO,,Graphenea,DMEM F12 + Glutamax + 2% FBS 1% + 0.001% EGF,,,L,TEM: 2000-3000 STEM: 1000,2.5,,157,-39,96,Submerged,5.6,3,12022,rodent,epithelial,FEI1 murine lung epithelial cells,doesn’t mention ,YES,,ros,20.25477707
552,Bengtson et al 2016,https://pubmed.ncbi.nlm.nih.gov/27189646/,Graphene oxide,GO,,Graphenea,DMEM F12 + Glutamax + 2% FBS 1% + 0.001% EGF,,,L,TEM: 2000-3000 STEM: 1000,2.5,,157,-39,96,Submerged,2.8,3,12022,rodent,epithelial,FEI1 murine lung epithelial cells,doesn’t mention ,YES,,ros,10.44585987
553,Bengtson et al 2016,https://pubmed.ncbi.nlm.nih.gov/27189646/,Graphene oxide,GO,,Graphenea,DMEM F12 + Glutamax + 2% FBS 1% + 0.001% EGF,,,L,TEM: 2000-3000 STEM: 1000,2.5,,157,-39,24,Submerged,1.4,3,12022,rodent,epithelial,FEI1 murine lung epithelial cells,doesn’t mention ,YES,,ros,5.095541401
554,Bengtson et al 2016,https://pubmed.ncbi.nlm.nih.gov/27189646/,Graphene oxide,GO,,Graphenea,DMEM F12 + Glutamax + 2% FBS 1% + 0.001% EGF,,,L,TEM: 2000-3000 STEM: 1000,2.5,,157,-39,96,Submerged,11.25,3,12022,rodent,epithelial,FEI1 murine lung epithelial cells,doesn’t mention ,YES,,ros,39.23566879
555,Bengtson et al 2016,https://pubmed.ncbi.nlm.nih.gov/27189646/,rGO,rGO short,,Graphenea,DMEM F12 + Glutamax + 2% FBS 1% + 0.001% EGF,,,L,TEM: 1000-2000 STEM: 500-2000,2.5,,274,-10.7,96,Submerged,1.4,3,12023,rodent,epithelial,FEI1 murine lung epithelial cells,doesn’t mention ,YES,,ros,1.656050955
556,Bengtson et al 2016,https://pubmed.ncbi.nlm.nih.gov/27189646/,rGO,rGO short,,Graphenea,DMEM F12 + Glutamax + 2% FBS 1% + 0.001% EGF,,,L,TEM: 1000-2000 STEM: 500-2000,2.5,,274,-10.7,96,Submerged,2.8,3,12023,rodent,epithelial,FEI1 murine lung epithelial cells,doesn’t mention ,YES,,ros,5.222929936
557,Bengtson et al 2016,https://pubmed.ncbi.nlm.nih.gov/27189646/,rGO,rGO short,,Graphenea,DMEM F12 + Glutamax + 2% FBS 1% + 0.001% EGF,,,L,TEM: 1000-2000 STEM: 500-2000,2.5,,274,-10.7,96,Submerged,5.6,3,12023,rodent,epithelial,FEI1 murine lung epithelial cells,doesn’t mention ,YES,,ros,9.299363057
558,Bengtson et al 2016,https://pubmed.ncbi.nlm.nih.gov/27189646/,rGO,rGO short,,Graphenea,DMEM F12 + Glutamax + 2% FBS 1% + 0.001% EGF,,,L,TEM: 1000-2000 STEM: 500-2000,2.5,,274,-10.7,96,Submerged,11.25,3,12023,rodent,epithelial,FEI1 murine lung epithelial cells,doesn’t mention ,YES,,ros,15.41401274
559,Bengtson et al 2016,https://pubmed.ncbi.nlm.nih.gov/27189646/,rGO,rGO short,,Graphenea,DMEM F12 + Glutamax + 2% FBS 1% + 0.001% EGF,,,L,TEM: 1000-2000 STEM: 500-2000,2.5,,274,-10.7,96,Submerged,22.5,3,12023,rodent,epithelial,FEI1 murine lung epithelial cells,doesn’t mention ,YES,,ros,28.53503185
560,Bengtson et al 2016,https://pubmed.ncbi.nlm.nih.gov/27189646/,rGO,rGO short,,Graphenea,DMEM F12 + Glutamax + 2% FBS 1% + 0.001% EGF,,,L,TEM: 1000-2000 STEM: 500-2000,2.5,,274,-10.7,96,Submerged,45,3,12023,rodent,epithelial,FEI1 murine lung epithelial cells,doesn’t mention ,YES,,ros,33.12101911
561,Bengtson et al 2016,https://pubmed.ncbi.nlm.nih.gov/27189646/,rGO,rGO short,,Graphenea,DMEM F12 + Glutamax + 2% FBS 1% + 0.001% EGF,,,L,TEM: 1000-2000 STEM: 500-2000,2.5,,274,-10.7,96,Submerged,90,3,12023,rodent,epithelial,FEI1 murine lung epithelial cells,doesn’t mention ,YES,,ros,26.36942675
562,Bengtson et al 2016,https://pubmed.ncbi.nlm.nih.gov/27189646/,rGO,rGO short,,Graphenea,DMEM F12 + Glutamax + 2% FBS 1% + 0.001% EGF,,,L,TEM: 1000-2000 STEM: 500-2000,2.5,,274,-10.7,96,Submerged,135,3,12023,rodent,epithelial,FEI1 murine lung epithelial cells,doesn’t mention ,YES,,ros,14.77707006
563,Bengtson et al 2016,https://pubmed.ncbi.nlm.nih.gov/27189646/,rGO,rGO long ,,Graphenea,DMEM F12 + Glutamax + 2% FBS 1% + 0.001% EGF,,,L,TEM: 1000-2000 STEM: 200-800,2.5,,335,-12.2,96,Submerged,45,3,12024,rodent,epithelial,FEI1 murine lung epithelial cells,doesn’t mention ,YES,,ros,28.53503185
564,Bengtson et al 2016,https://pubmed.ncbi.nlm.nih.gov/27189646/,rGO,rGO long ,,Graphenea,DMEM F12 + Glutamax + 2% FBS 1% + 0.001% EGF,,,L,TEM: 1000-2000 STEM: 200-800,2.5,,335,-12.2,96,Submerged,135,3,12024,rodent,epithelial,FEI1 murine lung epithelial cells,doesn’t mention ,YES,,ros,38.34394904
565,Bengtson et al 2016,https://pubmed.ncbi.nlm.nih.gov/27189646/,rGO,rGO long ,,Graphenea,DMEM F12 + Glutamax + 2% FBS 1% + 0.001% EGF,,,L,TEM: 1000-2000 STEM: 200-800,2.5,,335,-12.2,96,Submerged,90,3,12024,rodent,epithelial,FEI1 murine lung epithelial cells,doesn’t mention ,YES,,ros,38.08917197
566,Bengtson et al 2016,https://pubmed.ncbi.nlm.nih.gov/27189646/,rGO,rGO long ,,Graphenea,DMEM F12 + Glutamax + 2% FBS 1% + 0.001% EGF,,,L,TEM: 1000-2000 STEM: 200-800,2.5,,335,-12.2,96,Submerged,11.25,3,12024,rodent,epithelial,FEI1 murine lung epithelial cells,doesn’t mention ,YES,,ros,7.770700637
567,Bengtson et al 2016,https://pubmed.ncbi.nlm.nih.gov/27189646/,rGO,rGO long ,,Graphenea,DMEM F12 + Glutamax + 2% FBS 1% + 0.001% EGF,,,L,TEM: 1000-2000 STEM: 200-800,2.5,,335,-12.2,96,Submerged,2.8,3,12024,rodent,epithelial,FEI1 murine lung epithelial cells,doesn’t mention ,YES,,ros,2.165605096
568,Bengtson et al 2016,https://pubmed.ncbi.nlm.nih.gov/27189646/,rGO,rGO long ,,Graphenea,DMEM F12 + Glutamax + 2% FBS 1% + 0.001% EGF,,,L,TEM: 1000-2000 STEM: 200-800,2.5,,335,-12.2,96,Submerged,5.6,3,12024,rodent,epithelial,FEI1 murine lung epithelial cells,doesn’t mention ,YES,,ros,4.203821656
569,Bengtson et al 2016,https://pubmed.ncbi.nlm.nih.gov/27189646/,rGO,rGO long ,,Graphenea,DMEM F12 + Glutamax + 2% FBS 1% + 0.001% EGF,,,L,TEM: 1000-2000 STEM: 200-800,2.5,,335,-12.2,96,Submerged,1.4,3,12024,rodent,epithelial,FEI1 murine lung epithelial cells,doesn’t mention ,YES,,ros,0.50955414
570,Bengtson et al 2016,https://pubmed.ncbi.nlm.nih.gov/27189646/,rGO,rGO long ,,Graphenea,DMEM F12 + Glutamax + 2% FBS 1% + 0.001% EGF,,,L,TEM: 1000-2000 STEM: 200-800,2.5,,335,-12.2,96,Submerged,22.5,3,12024,rodent,epithelial,FEI1 murine lung epithelial cells,doesn’t mention ,YES,,ros,15.2866242
571,Reshman et al 2016,https://www.sciencedirect.com/science/article/abs/pii/S0927776515303787,rGO,reduced GO,PEG,made in house while graphite was from Merck,DMEM F12 +10%FBS,791.57,,M,,1,0.42,,,96,Submerged,5,0.5,12058,human,epithelial,A549,1x10^4,YES,,ros,0.893611883
572,Reshman et al 2016,https://www.sciencedirect.com/science/article/abs/pii/S0927776515303787,rGO,reduced GO,PEG,made in house while graphite was from Merck,DMEM F12 +10%FBS,791.57,,M,,1,0.42,,,96,Submerged,25,0.5,12058,human,epithelial,A549,1x10^4,YES,,ros,0.824779616
573,Reshman et al 2016,https://www.sciencedirect.com/science/article/abs/pii/S0927776515303787,rGO,reduced GO,PEG,made in house while graphite was from Merck,DMEM F12 +10%FBS,791.57,,M,,1,0.42,,,96,Submerged,50,0.5,12058,human,epithelial,A549,1x10^4,YES,,ros,0.618282816
574,Reshman et al 2016,https://www.sciencedirect.com/science/article/abs/pii/S0927776515303787,rGO,reduced GO,PEG,made in house while graphite was from Merck,DMEM F12 +10%FBS,791.57,,M,,1,0.42,,,96,Submerged,100,0.5,12058,human,epithelial,A549,1x10^4,YES,,ros,1.167733366
575,Reshman et al 2016,https://www.sciencedirect.com/science/article/abs/pii/S0927776515303787,rGO,reduced GO,PEG,made in house while graphite was from Merck,DMEM F12 +10%FBS,791.57,,M,,1,0.42,,,96,Submerged,100,2,12059,human,epithelial,A549,1x10^4,YES,,ros,5.429295979
576,Reshman et al 2016,https://www.sciencedirect.com/science/article/abs/pii/S0927776515303787,rGO,reduced GO,PEG,made in house while graphite was from Merck,DMEM F12 +10%FBS,791.57,,M,,1,0.42,,,96,Submerged,50,2,12059,human,epithelial,A549,1x10^4,YES,,ros,4.742180896
577,Reshman et al 2016,https://www.sciencedirect.com/science/article/abs/pii/S0927776515303787,rGO,reduced GO,PEG,made in house while graphite was from Merck,DMEM F12 +10%FBS,791.57,,M,,1,0.42,,,96,Submerged,5,2,12059,human,epithelial,A549,1x10^4,YES,,ros,1.85545224
578,Reshman et al 2016,https://www.sciencedirect.com/science/article/abs/pii/S0927776515303787,rGO,reduced GO,PEG,made in house while graphite was from Merck,DMEM F12 +10%FBS,791.57,,M,,1,0.42,,,96,Submerged,25,2,12059,human,epithelial,A549,1x10^4,YES,,ros,3.161453931
579,Reshman et al 2016,https://www.sciencedirect.com/science/article/abs/pii/S0927776515303787,rGO,reduced GO,PEG,made in house while graphite was from Merck,DMEM F12 +10%FBS,791.57,,M,,1,0.42,,,96,Submerged,5,4,12060,human,epithelial,A549,1x10^4,YES,,ros,1.787223765
580,Reshman et al 2016,https://www.sciencedirect.com/science/article/abs/pii/S0927776515303787,rGO,reduced GO,PEG,made in house while graphite was from Merck,DMEM F12 +10%FBS,791.57,,M,,1,0.42,,,96,Submerged,25,4,12060,human,epithelial,A549,1x10^4,YES,,ros,4.329187296
581,Reshman et al 2016,https://www.sciencedirect.com/science/article/abs/pii/S0927776515303787,rGO,reduced GO,PEG,made in house while graphite was from Merck,DMEM F12 +10%FBS,791.57,,M,,1,0.42,,,96,Submerged,50,4,12060,human,epithelial,A549,1x10^4,YES,,ros,5.635792779
582,Reshman et al 2016,https://www.sciencedirect.com/science/article/abs/pii/S0927776515303787,rGO,reduced GO,PEG,made in house while graphite was from Merck,DMEM F12 +10%FBS,791.57,,M,,1,0.42,,,96,Submerged,100,4,12060,human,epithelial,A549,1x10^4,YES,,ros,8.38425311
583,Reshman et al 2016,https://www.sciencedirect.com/science/article/abs/pii/S0927776515303787,rGO,reduced GO,PEG,made in house while graphite was from Merck,DMEM F12 +10%FBS,791.57,,M,,1,0.42,,,96,Submerged,100,6,12061,human,epithelial,A549,1x10^4,YES,,ros,8.521917643
584,Reshman et al 2016,https://www.sciencedirect.com/science/article/abs/pii/S0927776515303787,rGO,reduced GO,PEG,made in house while graphite was from Merck,DMEM F12 +10%FBS,791.57,,M,,1,0.42,,,96,Submerged,5,6,12061,human,epithelial,A549,1x10^4,YES,,ros,1.923680715
585,Reshman et al 2016,https://www.sciencedirect.com/science/article/abs/pii/S0927776515303787,rGO,reduced GO,PEG,made in house while graphite was from Merck,DMEM F12 +10%FBS,791.57,,M,,1,0.42,,,96,Submerged,25,6,12061,human,epithelial,A549,1x10^4,YES,,ros,5.429295979
586,Reshman et al 2016,https://www.sciencedirect.com/science/article/abs/pii/S0927776515303787,rGO,reduced GO,PEG,made in house while graphite was from Merck,DMEM F12 +10%FBS,791.57,,M,,1,0.42,,,96,Submerged,50,6,12061,human,epithelial,A549,1x10^4,YES,,ros,7.284748219
587,Reshman et al 2016,https://www.sciencedirect.com/science/article/abs/pii/S0927776515303787,rGO,reduced GO,PEG,made in house while graphite was from Merck,DMEM F12 +10%FBS,791.57,,M,,1,0.42,,,96,Submerged,50,24,12062,human,epithelial,A549,1x10^4,YES,,ros,12.37048666
588,Reshman et al 2016,https://www.sciencedirect.com/science/article/abs/pii/S0927776515303787,rGO,reduced GO,PEG,made in house while graphite was from Merck,DMEM F12 +10%FBS,791.57,,M,,1,0.42,,,96,Submerged,100,24,12062,human,epithelial,A549,1x10^4,YES,,ros,15.39427605
589,Reshman et al 2016,https://www.sciencedirect.com/science/article/abs/pii/S0927776515303787,rGO,reduced GO,PEG,made in house while graphite was from Merck,DMEM F12 +10%FBS,791.57,,M,,1,0.42,,,96,Submerged,5,24,12062,human,epithelial,A549,1x10^4,YES,,ros,4.811013163
590,Reshman et al 2016,https://www.sciencedirect.com/science/article/abs/pii/S0927776515303787,rGO,reduced GO,PEG,made in house while graphite was from Merck,DMEM F12 +10%FBS,791.57,,M,,1,0.42,,,96,Submerged,25,24,12062,human,epithelial,A549,1x10^4,YES,,ros,9.346697259
591,Reshman et al 2016,https://www.sciencedirect.com/science/article/abs/pii/S0927776515303787,rGO,reduced GO,,made in house while graphite was from Merck,DMEM F12 +10%FBS,881.3,,M,,1,0.35,,,96,Submerged,50,0.5,12063,human,epithelial,A549,1x10^4,YES,,ros,0.954051607
592,Reshman et al 2016,https://www.sciencedirect.com/science/article/abs/pii/S0927776515303787,rGO,reduced GO,,made in house while graphite was from Merck,DMEM F12 +10%FBS,881.3,,M,,1,0.35,,,96,Submerged,100,0.5,12063,human,epithelial,A549,1x10^4,YES,,ros,1.178134903
593,Reshman et al 2016,https://www.sciencedirect.com/science/article/abs/pii/S0927776515303787,rGO,reduced GO,,made in house while graphite was from Merck,DMEM F12 +10%FBS,881.3,,M,,1,0.35,,,96,Submerged,5,0.5,12063,human,epithelial,A549,1x10^4,YES,,ros,1.066093255
594,Reshman et al 2016,https://www.sciencedirect.com/science/article/abs/pii/S0927776515303787,rGO,reduced GO,,made in house while graphite was from Merck,DMEM F12 +10%FBS,881.3,,M,,1,0.35,,,96,Submerged,25,0.5,12063,human,epithelial,A549,1x10^4,YES,,ros,1.067224989
595,Reshman et al 2016,https://www.sciencedirect.com/science/article/abs/pii/S0927776515303787,rGO,reduced GO,,made in house while graphite was from Merck,DMEM F12 +10%FBS,881.3,,M,,1,0.35,,,96,Submerged,5,2,12064,human,epithelial,A549,1x10^4,YES,,ros,1.066093255
596,Reshman et al 2016,https://www.sciencedirect.com/science/article/abs/pii/S0927776515303787,rGO,reduced GO,,made in house while graphite was from Merck,DMEM F12 +10%FBS,881.3,,M,,1,0.35,,,96,Submerged,25,2,12064,human,epithelial,A549,1x10^4,YES,,ros,1.066093255
597,Reshman et al 2016,https://www.sciencedirect.com/science/article/abs/pii/S0927776515303787,rGO,reduced GO,,made in house while graphite was from Merck,DMEM F12 +10%FBS,881.3,,M,,1,0.35,,,96,Submerged,50,2,12064,human,epithelial,A549,1x10^4,YES,,ros,0.954051607
