Repository: dainaromeo/Graphene-meta-analysis

# Graphene-meta-analysis
This repository contains the code and data used in the paper "A meta-analysis of graphene-related materials' toxicity on lung cells in vitro" by D. Romeo, C. Louka, B. Gudino, J. Wigstrom, and P. Wick

DATA:
Graphene_for_BMD_UPDATE.csv contains the toxicity data about graphene-related materials collected from the literature considering the publication time frame 2015-2021.
Graphene_BMD_UPDATED_no_outliers.csv contains the data set of BMDL values obtained from the Graphene_for_BMD_UPDATE.csv data set using PROAST software.

CODE:

File: Graphene_for_BMD_UPDATE_viability.csv (part 4 of 6)
,ID,author_year,link,Substance,type,func,vendor,media,agg_diameter,length,size_class,lat_size,layer,thick,ssa,z_pot,plate,ali,dose,time,bmd_id,species,cell_type_general,cell_type,n_cell,endotox,notes,variable,value
439,440,Cho et al 2016,https://koreauniv.pure.elsevier.com/en/publications/in-vitro-and-in-vivo-comparison-of-the-immunotoxicity-of-single-a,Graphene oxide,SLGO 30 mins sonication,,Cheap tubes,RPMI + 10% FBS,497.1,,S,,1.0,1,,-32.4,96?,Submerged,100.0,6.0,8039,human,macrophage,THP-1,5x10^5,,,viability_wst,34.7
440,441,Cho et al 2016,https://koreauniv.pure.elsevier.com/en/publications/in-vitro-and-in-vivo-comparison-of-the-immunotoxicity-of-single-a,Graphene oxide,SLGO 30 mins sonication,,Cheap tubes,RPMI + 10% FBS,497.1,,S,,1.0,1,,-32.4,96?,Submerged,80.0,6.0,8039,human,macrophage,THP-1,5x10^5,,,viability_wst,38.37
441,442,Cho et al 2016,https://koreauniv.pure.elsevier.com/en/publications/in-vitro-and-in-vivo-comparison-of-the-immunotoxicity-of-single-a,Graphene oxide,SLGO 30 mins sonication,,Cheap tubes,RPMI + 10% FBS,497.1,,S,,1.0,1,,-32.4,96?,Submerged,10.0,6.0,8039,human,macrophage,THP-1,5x10^5,,,viability_wst,88.8
442,443,Cho et al 2016,https://koreauniv.pure.elsevier.com/en/publications/in-vitro-and-in-vivo-comparison-of-the-immunotoxicity-of-single-a,Graphene oxide,SLGO 30 mins sonication,,Cheap tubes,RPMI + 10% FBS,497.1,,S,,1.0,1,,-32.4,96?,Submerged,20.0,6.0,8039,human,macrophage,THP-1,5x10^5,,,viability_wst,72.1
443,444,Cho et al 2016,https://koreauniv.pure.elsevier.com/en/publications/in-vitro-and-in-vivo-comparison-of-the-immunotoxicity-of-single-a,Graphene oxide,SLGO 30 mins sonication,,Cheap tubes,RPMI + 10% FBS,497.1,,S,,1.0,1,,-32.4,96?,Submerged,40.0,6.0,8039,human,macrophage,THP-1,5x10^5,,,viability_wst,45.3
444,445,Cho et al 2016,https://koreauniv.pure.elsevier.com/en/publications/in-vitro-and-in-vivo-comparison-of-the-immunotoxicity-of-single-a,Graphene oxide,MLGO 1 min,,Cheap tubes,RPMI + 10% FBS,1259.2,,L,,3.0,3,,-32.4,96?,Submerged,10.0,6.0,8042,human,macrophage,THP-1,5x10^5,,,viability_wst,100.0
445,446,Cho et al 2016,https://koreauniv.pure.elsevier.com/en/publications/in-vitro-and-in-vivo-comparison-of-the-immunotoxicity-of-single-a,Graphene oxide,MLGO 1 min,,Cheap tubes,RPMI + 10% FBS,1259.2,,L,,3.0,3,,-32.4,96?,Submerged,20.0,6.0,8042,human,macrophage,THP-1,5x10^5,,,viability_wst,99.48
446,447,Cho et al 2016,https://koreauniv.pure.elsevier.com/en/publications/in-vitro-and-in-vivo-comparison-of-the-immunotoxicity-of-single-a,Graphene oxide,MLGO 1 min,,Cheap tubes,RPMI + 10% FBS,1259.2,,L,,3.0,3,,-32.4,96?,Submerged,40.0,6.0,8042,human,macrophage,THP-1,5x10^5,,,viability_wst,92.99
447,448,Cho et al 2016,https://koreauniv.pure.elsevier.com/en/publications/in-vitro-and-in-vivo-comparison-of-the-immunotoxicity-of-single-a,Graphene oxide,MLGO 1 min,,Cheap tubes,RPMI + 10% FBS,1259.2,,L,,3.0,3,,-32.4,96?,Submerged,80.0,6.0,8042,human,macrophage,THP-1,5x10^5,,,viability_wst,87.5
448,449,Cho et al 2016,https://koreauniv.pure.elsevier.com/en/publications/in-vitro-and-in-vivo-comparison-of-the-immunotoxicity-of-single-a,Graphene oxide,MLGO 1 min,,Cheap tubes,RPMI + 10% FBS,1259.2,,L,,3.0,3,,-32.4,96?,Submerged,100.0,6.0,8042,human,macrophage,THP-1,5x10^5,,,viability_wst,85.6
449,450,Cho et al 2016,https://koreauniv.pure.elsevier.com/en/publications/in-vitro-and-in-vivo-comparison-of-the-immunotoxicity-of-single-a,Graphene oxide,MLGO 5 mins,,Cheap tubes,RPMI + 10% FBS,1156,,L,,3.0,3,,-32.4,96?,Submerged,100.0,6.0,8045,human,macrophage,THP-1,5x10^5,,,viability_wst,59.6
450,451,Cho et al 2016,https://koreauniv.pure.elsevier.com/en/publications/in-vitro-and-in-vivo-comparison-of-the-immunotoxicity-of-single-a,Graphene oxide,MLGO 5 mins,,Cheap tubes,RPMI + 10% FBS,1156,,L,,3.0,3,,-32.4,96?,Submerged,80.0,6.0,8045,human,macrophage,THP-1,5x10^5,,,viability_wst,80.96
451,452,Cho et al 2016,https://koreauniv.pure.elsevier.com/en/publications/in-vitro-and-in-vivo-comparison-of-the-immunotoxicity-of-single-a,Graphene oxide,MLGO 5 mins,,Cheap tubes,RPMI + 10% FBS,1156,,L,,3.0,3,,-32.4,96?,Submerged,40.0,6.0,8045,human,macrophage,THP-1,5x10^5,,,viability_wst,89.3
452,453,Cho et al 2016,https://koreauniv.pure.elsevier.com/en/publications/in-vitro-and-in-vivo-comparison-of-the-immunotoxicity-of-single-a,Graphene oxide,MLGO 5 mins,,Cheap tubes,RPMI + 10% FBS,1156,,L,,3.0,3,,-32.4,96?,Submerged,20.0,6.0,8045,human,macrophage,THP-1,5x10^5,,,viability_wst,99.0
453,454,Cho et al 2016,https://koreauniv.pure.elsevier.com/en/publications/in-vitro-and-in-vivo-comparison-of-the-immunotoxicity-of-single-a,Graphene oxide,MLGO 5 mins,,Cheap tubes,RPMI + 10% FBS,1156,,L,,3.0,3,,-32.4,96?,Submerged,10.0,6.0,8045,human,macrophage,THP-1,5x10^5,,,viability_wst,98.5
454,455,Cho et al 2016,https://koreauniv.pure.elsevier.com/en/publications/in-vitro-and-in-vivo-comparison-of-the-immunotoxicity-of-single-a,Graphene oxide,MLGO 15 mins,,Cheap tubes,RPMI + 10% FBS,912.2,,M,,3.0,3,,-32.4,96?,Submerged,10.0,6.0,8048,human,macrophage,THP-1,5x10^5,,,viability_wst,99.48
455,456,Cho et al 2016,https://koreauniv.pure.elsevier.com/en/publications/in-vitro-and-in-vivo-comparison-of-the-immunotoxicity-of-single-a,Graphene oxide,MLGO 15 mins,,Cheap tubes,RPMI + 10% FBS,912.2,,M,,3.0,3,,-32.4,96?,Submerged,20.0,6.0,8048,human,macrophage,THP-1,5x10^5,,,viability_wst,92.99
456,457,Cho et al 2016,https://koreauniv.pure.elsevier.com/en/publications/in-vitro-and-in-vivo-comparison-of-the-immunotoxicity-of-single-a,Graphene oxide,MLGO 15 mins,,Cheap tubes,RPMI + 10% FBS,912.2,,M,,3.0,3,,-32.4,96?,Submerged,40.0,6.0,8048,human,macrophage,THP-1,5x10^5,,,viability_wst,77.26
457,458,Cho et al 2016,https://koreauniv.pure.elsevier.com/en/publications/in-vitro-and-in-vivo-comparison-of-the-immunotoxicity-of-single-a,Graphene oxide,MLGO 15 mins,,Cheap tubes,RPMI + 10% FBS,912.2,,M,,3.0,3,,-32.4,96?,Submerged,80.0,6.0,8048,human,macrophage,THP-1,5x10^5,,,viability_wst,41.14
458,459,Cho et al 2016,https://koreauniv.pure.elsevier.com/en/publications/in-vitro-and-in-vivo-comparison-of-the-immunotoxicity-of-single-a,Graphene oxide,MLGO 15 mins,,Cheap tubes,RPMI + 10% FBS,912.2,,M,,3.0,3,,-32.4,96?,Submerged,100.0,6.0,8048,human,macrophage,THP-1,5x10^5,,,viability_wst,37.4
459,460,Cho et al 2016,https://koreauniv.pure.elsevier.com/en/publications/in-vitro-and-in-vivo-comparison-of-the-immunotoxicity-of-single-a,Graphene oxide,MLGO 30mins,,Cheap tubes,RPMI + 10% FBS,701.6,,M,,3.0,3,,-32.4,96?,Submerged,80.0,6.0,8051,human,macrophage,THP-1,5x10^5,,,viability_wst,39.3
460,461,Cho et al 2016,https://koreauniv.pure.elsevier.com/en/publications/in-vitro-and-in-vivo-comparison-of-the-immunotoxicity-of-single-a,Graphene oxide,MLGO 30mins,,Cheap tubes,RPMI + 10% FBS,701.6,,M,,3.0,3,,-32.4,96?,Submerged,40.0,6.0,8051,human,macrophage,THP-1,5x10^5,,,viability_wst,52.7
461,462,Cho et al 2016,https://koreauniv.pure.elsevier.com/en/publications/in-vitro-and-in-vivo-comparison-of-the-immunotoxicity-of-single-a,Graphene oxide,MLGO 30mins,,Cheap tubes,RPMI + 10% FBS,701.6,,M,,3.0,3,,-32.4,96?,Submerged,100.0,6.0,8051,human,macrophage,THP-1,5x10^5,,,viability_wst,36.5
462,463,Cho et al 2016,https://koreauniv.pure.elsevier.com/en/publications/in-vitro-and-in-vivo-comparison-of-the-immunotoxicity-of-single-a,Graphene oxide,MLGO 30mins,,Cheap tubes,RPMI + 10% FBS,701.6,,M,,3.0,3,,-32.4,96?,Submerged,10.0,6.0,8051,human,macrophage,THP-1,5x10^5,,,viability_wst,98.5
463,464,Cho et al 2016,https://koreauniv.pure.elsevier.com/en/publications/in-vitro-and-in-vivo-comparison-of-the-immunotoxicity-of-single-a,Graphene oxide,MLGO 30mins,,Cheap tubes,RPMI + 10% FBS,701.6,,M,,3.0,3,,-32.4,96?,Submerged,20.0,6.0,8051,human,macrophage,THP-1,5x10^5,,,viability_wst,93.0
464,465,Lategan et al 2017,https://www.ncbi.nlm.nih.gov/pmc/articles/PMC5853756/,Graphene oxide,,,Uni of missouri,DMEM+GlutaMAX+10% FBS ( for culture. Then exposure is 2.5% and final 0.5% of FBS),at ph 7 is 540,,M,,,,,-49.7,48,Submerged,15.6,2.0,8125,rodent,macrophage,raw 264.7,1x10^5,NO,,viability_wst,100.0
465,466,Lategan et al 2017,https://www.ncbi.nlm.nih.gov/pmc/articles/PMC5853756/,Graphene oxide,,,Uni of missouri,DMEM+GlutaMAX+10% FBS ( for culture. Then exposure is 2.5% and final 0.5% of FBS),at ph 7 is 540,,M,,,,,-49.7,48,Submerged,31.25,2.0,8125,rodent,macrophage,raw 264.7,1x10^5,NO,,viability_wst,91.3
466,467,Lategan et al 2017,https://www.ncbi.nlm.nih.gov/pmc/articles/PMC5853756/,Graphene oxide,,,Uni of missouri,DMEM+GlutaMAX+10% FBS ( for culture. Then exposure is 2.5% and final 0.5% of FBS),at ph 7 is 540,,M,,,,,-49.7,48,Submerged,62.5,2.0,8125,rodent,macrophage,raw 264.7,1x10^5,NO,,viability_wst,79.3
467,468,Lategan et al 2017,https://www.ncbi.nlm.nih.gov/pmc/articles/PMC5853756/,Graphene oxide,,,Uni of missouri,DMEM+GlutaMAX+10% FBS ( for culture. Then exposure is 2.5% and final 0.5% of FBS),at ph 7 is 540,,M,,,,,-49.7,48,Submerged,125.0,2.0,8125,rodent,macrophage,raw 264.7,1x10^5,NO,,viability_wst,78.4
468,469,Lategan et al 2017,https://www.ncbi.nlm.nih.gov/pmc/articles/PMC5853756/,Graphene oxide,,,Uni of missouri,DMEM+GlutaMAX+10% FBS ( for culture. Then exposure is 2.5% and final 0.5% of FBS),at ph 7 is 540,,M,,,,,-49.7,48,Submerged,250.0,2.0,8125,rodent,macrophage,raw 264.7,1x10^5,NO,,viability_wst,72.7
469,470,Lategan et al 2017,https://www.ncbi.nlm.nih.gov/pmc/articles/PMC5853756/,Graphene oxide,,,Uni of missouri,DMEM+GlutaMAX+10% FBS ( for culture. Then exposure is 2.5% and final 0.5% of FBS),at ph 7 is 540,,M,,,,,-49.7,48,Submerged,500.0,2.0,8125,rodent,macrophage,raw 264.7,1x10^5,NO,,viability_wst,55.0
470,471,Reshman et al 2016,https://www.sciencedirect.com/science/article/abs/pii/S0927776515303787,rGO,reduced GO,PEG,made in house while graphite was from Merck,DMEM F12 +10%FBS,791.57,,M,,1.0,0.42,,,96,Submerged,200.0,24.0,9056,human,epithelial,A549,1x10^4,YES,,neutral_red,30.8
471,472,Reshman et al 2016,https://www.sciencedirect.com/science/article/abs/pii/S0927776515303787,rGO,reduced GO,PEG,made in house while graphite was from Merck,DMEM F12 +10%FBS,791.57,,M,,1.0,0.42,,,96,Submerged,100.0,24.0,9056,human,epithelial,A549,1x10^4,YES,,neutral_red,34.12
472,473,Reshman et al 2016,https://www.sciencedirect.com/science/article/abs/pii/S0927776515303787,rGO,reduced GO,PEG,made in house while graphite was from Merck,DMEM F12 +10%FBS,791.57,,M,,1.0,0.42,,,96,Submerged,75.0,24.0,9056,human,epithelial,A549,1x10^4,YES,,neutral_red,60.3
473,474,Reshman et al 2016,https://www.sciencedirect.com/science/article/abs/pii/S0927776515303787,rGO,reduced GO,PEG,made in house while graphite was from Merck,DMEM F12 +10%FBS,791.57,,M,,1.0,0.42,,,96,Submerged,50.0,24.0,9056,human,epithelial,A549,1x10^4,YES,,neutral_red,66.94
474,475,Reshman et al 2016,https://www.sciencedirect.com/science/article/abs/pii/S0927776515303787,rGO,reduced GO,PEG,made in house while graphite was from Merck,DMEM F12 +10%FBS,791.57,,M,,1.0,0.42,,,96,Submerged,25.0,24.0,9056,human,epithelial,A549,1x10^4,YES,,neutral_red,66.95
475,476,Reshman et al 2016,https://www.sciencedirect.com/science/article/abs/pii/S0927776515303787,rGO,reduced GO,PEG,made in house while graphite was from Merck,DMEM F12 +10%FBS,791.57,,M,,1.0,0.42,,,96,Submerged,5.0,24.0,9056,human,epithelial,A549,1x10^4,YES,,neutral_red,94.2
476,477,Reshman et al 2016,https://www.sciencedirect.com/science/article/abs/pii/S0927776515303787,rGO,reduced GO,PEG,made in house while graphite was from Merck,DMEM F12 +10%FBS,791.57,,M,,1.0,0.42,,,96,Submerged,1.0,24.0,9056,human,epithelial,A549,1x10^4,YES,,neutral_red,99.8
477,478,Reshman et al 2016,https://www.sciencedirect.com/science/article/abs/pii/S0927776515303787,rGO,reduced GO,PEG,made in house while graphite was from Merck,DMEM F12 +10%FBS,791.57,,M,,1.0,0.42,,,96,Submerged,10.0,24.0,9056,human,epithelial,A549,1x10^4,YES,,neutral_red,80.3
478,479,Reshman et al 2016,https://www.sciencedirect.com/science/article/abs/pii/S0927776515303787,rGO,reduced GO,,made in house while graphite was from Merck,DMEM F12 +10%FBS,881.3,,M,,1.0,0.35,,,96,Submerged,100.0,24.0,9057,human,epithelial,A549,1x10^4,YES,,neutral_red,35.8
479,480,Reshman et al 2016,https://www.sciencedirect.com/science/article/abs/pii/S0927776515303787,rGO,reduced GO,,made in house while graphite was from Merck,DMEM F12 +10%FBS,881.3,,M,,1.0,0.35,,,96,Submerged,1.0,24.0,9057,human,epithelial,A549,1x10^4,YES,,neutral_red,94.2
480,481,Reshman et al 2016,https://www.sciencedirect.com/science/article/abs/pii/S0927776515303787,rGO,reduced GO,,made in house while graphite was from Merck,DMEM F12 +10%FBS,881.3,,M,,1.0,0.35,,,96,Submerged,5.0,24.0,9057,human,epithelial,A549,1x10^4,YES,,neutral_red,86.99
481,482,Reshman et al 2016,https://www.sciencedirect.com/science/article/abs/pii/S0927776515303787,rGO,reduced GO,,made in house while graphite was from Merck,DMEM F12 +10%FBS,881.3,,M,,1.0,0.35,,,96,Submerged,10.0,24.0,9057,human,epithelial,A549,1x10^4,YES,,neutral_red,70.3
482,483,Reshman et al 2016,https://www.sciencedirect.com/science/article/abs/pii/S0927776515303787,rGO,reduced GO,,made in house while graphite was from Merck,DMEM F12 +10%FBS,881.3,,M,,1.0,0.35,,,96,Submerged,25.0,24.0,9057,human,epithelial,A549,1x10^4,YES,,neutral_red,66.96
483,484,Reshman et al 2016,https://www.sciencedirect.com/science/article/abs/pii/S0927776515303787,rGO,reduced GO,,made in house while graphite was from Merck,DMEM F12 +10%FBS,881.3,,M,,1.0,0.35,,,96,Submerged,50.0,24.0,9057,human,epithelial,A549,1x10^4,YES,,neutral_red,67.5
484,485,Reshman et al 2016,https://www.sciencedirect.com/science/article/abs/pii/S0927776515303787,rGO,reduced GO,,made in house while graphite was from Merck,DMEM F12 +10%FBS,881.3,,M,,1.0,0.35,,,96,Submerged,75.0,24.0,9057,human,epithelial,A549,1x10^4,YES,,neutral_red,58.04
485,486,Reshman et al 2016,https://www.sciencedirect.com/science/article/abs/pii/S0927776515303787,rGO,reduced GO,,made in house while graphite was from Merck,DMEM F12 +10%FBS,881.3,,M,,1.0,0.35,,,96,Submerged,200.0,24.0,9057,human,epithelial,A549,1x10^4,YES,,neutral_red,30.8
795,796,Bengtson et al 2016,https://pubmed.ncbi.nlm.nih.gov/27189646/,Graphene oxide,GO,,Graphenea,DMEM F12 + Glutamax + 2% FBS 1% + 0.001% EGF,,,L,TEM: 2000-3000 STEM: 1000,2.5,,157,-39.0,24,Submerged,0.0,24.0,19,rodent,epithelial,FEI1 murine lung epithelial cells,1x10^5,YES,,nucleo,100.0
796,797,Bengtson et al 2016,https://pubmed.ncbi.nlm.nih.gov/27189646/,rGO,rGO short,,Graphenea,DMEM F12 + Glutamax + 2% FBS 1% + 0.001% EGF,,,L,TEM: 1000-2000 STEM: 500-2000,2.5,,274,-10.7,24,Submerged,0.0,24.0,20,rodent,epithelial,FEI1 murine lung epithelial cells,1x10^5,YES,,nucleo,100.0
797,798,Bengtson et al 2016,https://pubmed.ncbi.nlm.nih.gov/27189646/,rGO,rGO long ,,Graphenea,DMEM F12 + Glutamax + 2% FBS 1% + 0.001% EGF,,,L,TEM: 1000-2000 STEM: 200-800,2.5,,335,-12.2,24,Submerged,0.0,24.0,21,rodent,epithelial,FEI1 murine lung epithelial cells,1x10^5,YES,,nucleo,100.0
798,799,Ma et al 2015,https://pubmed.ncbi.nlm.nih.gov/26389709/,Graphene oxide,GO Sheets long,,"In house for lateral size, Go original from Asbury Mills. 3061 grade graphite",DMEM OR RPMI plus 10% FBS,,,L,750-1300,1.0,1,,-6.9,96,Submerged,0.0,24.0,1018,rodent,macrophage,J774A.1 mouse macrophages,0.8x10^4,,,alive,100.0
799,800,Chaterje N 2015,https://pubmed.ncbi.nlm.nih.gov/26602558/,Graphene,GNPs,,Cheap tubes,F12 + 10% FBS,,,L,1000-2000,2.0,<4,>750,,6,Submerged,0.0,240.0,2013,human,epithelial,BEAS- 2B,250,,,cfa,100.0
800,801,Chaterje N 2015,https://pubmed.ncbi.nlm.nih.gov/26602558/,Graphene oxide,GO Single layer ,,Cheap tubes,F12 + 10% FBS,,,M,300-800,1.0,0.7-1.2,,,6,Submerged,0.0,240.0,2014,human,epithelial,BEAS- 2B,250,,,cfa,100.0
801,802,Chaterje N 2015,https://pubmed.ncbi.nlm.nih.gov/26602558/,Graphene oxide,GO few layers ,,Cheap tubes,F12 + 10% FBS,,,M,300-800,6.0,4.2-7.2,,,6,Submerged,0.0,240.0,2015,human,epithelial,BEAS- 2B,250,,,cfa,100.0
802,803,Chaterje N 2015,https://pubmed.ncbi.nlm.nih.gov/26602558/,Graphene,GNPs NH2 functionalised,NH2,Cheap tubes,F12 + 10% FBS,,,L,1000-2000,1.5,<3,>750,,6,Submerged,0.0,240.0,2016,human,epithelial,BEAS- 2B,250,,,cfa,100.0
803,804,Chaterje N 2015,https://pubmed.ncbi.nlm.nih.gov/26602558/,Graphene,GNPs COOH functionaliised,COOH,Cheap tubes,F12 + 10% FBS,,,L,1000-2000,1.5,<3,>750,,6,Submerged,0.0,240.0,2017,human,epithelial,BEAS- 2B,250,,,cfa,100.0
804,805,Chaterje N 2015,https://pubmed.ncbi.nlm.nih.gov/26602558/,Graphene,GNPs pristine,,Cheap tubes,F12 + 10% FBS,,,L,1000-2000,1.5,<4,>750,,96,Submerged,0.0,24.0,3008,human,epithelial,BEAS- 2B,5x10^3,,,ez_cyto,100.0
805,806,Chaterje N 2015,https://pubmed.ncbi.nlm.nih.gov/26602558/,Graphene oxide,GO single layer,,Cheap tubes,F12 + 10% FBS,,,M,300-800,1.0,0.7-1.2,,,96,Submerged,0.0,24.0,3009,human,epithelial,BEAS- 2B,5x10^3,,,ez_cyto,100.0
806,807,Chaterje N 2015,https://pubmed.ncbi.nlm.nih.gov/26602558/,Graphene oxide,GO few layers,,Cheap tubes,F12 + 10% FBS,,,M,300-800,6.0,4.2-7.2,,,96,Submerged,0.0,24.0,3010,human,epithelial,BEAS- 2B,5x10^3,,,ez_cyto,100.0
807,808,Chaterje N 2015,https://pubmed.ncbi.nlm.nih.gov/26602558/,Graphene,GNPs NH2 functionalised,NH2,Cheap tubes,F12 + 10% FBS,,,L,1000-2000,1.5,<3,>750,,96,Submerged,0.0,24.0,3011,human,epithelial,BEAS- 2B,5x10^3,,,ez_cyto,100.0
808,809,Chaterje N 2015,https://pubmed.ncbi.nlm.nih.gov/26602558/,Graphene,GNPs COOH functionaliised,COOH,Cheap tubes,F12 + 10% FBS,,,L,1000-2000,1.5,<3,>750,,96,Submerged,0.0,24.0,3012,human,epithelial,BEAS- 2B,5x10^3,,,ez_cyto,100.0
809,810,Mittal et all 2016,https://www.nature.com/articles/srep39548,Graphene oxide,GO,,in house ,DMEM F12 +10%FBS,126.3,,S,400,1.0,,,-13.7,96,Submerged,0.0,24.0,4070,human,epithelial,A549,10^4,NO,,viability_pi,100.0
810,811,Mittal et all 2016,https://www.nature.com/articles/srep39548,Graphene oxide,GO,,in house ,RPMI + 10% FBS,126.3,,S,400,1.0,,,-13.7,96,Submerged,0.0,24.0,4074,human,epithelial,BEAS- 2B,10^4,NO,,viability_pi,100.0
811,812,Mittal et all 2016,https://www.nature.com/articles/srep39548,rGO,thermally reduced GO,,in house ,DMEM F12 +10%FBS,66.98,,S,150,3.5,,,-6.9,96,Submerged,0.0,24.0,4078,human,epithelial,A549,10^4,NO,,viability_pi,100.0
812,813,Mittal et all 2016,https://www.nature.com/articles/srep39548,rGO,thermally reduced GO,,in house ,RPMI + 10% FBS,66.98,,S,150,3.5,,,-6.9,96,Submerged,0.0,24.0,4082,human,epithelial,BEAS- 2B,10^4,NO,,viability_pi,100.0
813,814,Mittal et all 2016,https://www.nature.com/articles/srep39548,rGO,Chemically reduced GO,,in house ,DMEM F12 +10%FBS,97.3,,S,250,3.5,,,-9.46,96,Submerged,0.0,24.0,4086,human,epithelial,A549,10^4,NO,,viability_pi,100.0
814,815,Mittal et all 2016,https://www.nature.com/articles/srep39548,rGO,Chemically reduced GO,,in house ,RPMI + 10% FBS,97.3,,S,250,3.5,,,-9.46,96,Submerged,0.0,24.0,4090,human,epithelial,BEAS- 2B,10^4,NO,,viability_pi,100.0
815,816,Paino et al 2016,https://onlinelibrary.wiley.com/doi/epdf/10.1002/jbm.a.35946,Graphene oxide,,,"doesn’t say, but Go from Graphite in house",RPMI + 10% FCS,100,,S,,1.0,1.2,,,6,Submerged,0.0,24.0,4120,human,macrophage,monocytes ,1x10^6,,,viability_pi,100.0
816,817,Jung-Park et al 2015,https://pubmed.ncbi.nlm.nih.gov/24980260/,Graphene,GNPs,,"Hanwha Nanotech, Korea",F12 + 10% FBS,361.2 and 506.5,,S,less than 2000,8.0,3.5,735,-11.37,96,Submerged,0.0,24.0,5003,human,epithelial,BEAS- 2B,2x10^4,,,viability_ldh,100.0
817,818,Jung-Park et al 2015,https://pubmed.ncbi.nlm.nih.gov/24980260/,Graphene,GNPs,,"Hanwha Nanotech, Korea",F12 + 10% FBS,361.2 and 506.5,,S,less than 2000,8.0,3.5,735,-11.37,96,Submerged,0.0,72.0,5004,human,epithelial,BEAS- 2B,1x10^4,,,viability_ldh,100.0
818,819,Xu et al 2016,https://pubs.acs.org/doi/10.1021/acsnano.6b00539,Graphene oxide,GO,,"graphite from qimgdao BCSM china, made GO in house",DMEM + 10 % FBS,250,,S,100-500,1.0,1.1,,-7.4,96,Submerged,0.0,24.0,5115,rodent,macrophage,J774.A1,10^4,,,viability_ldh,100.0
819,820,Xu et al 2016,https://pubs.acs.org/doi/10.1021/acsnano.6b00539,Graphene oxide,GO-NH2,Amine,"graphite from qimgdao BCSM china, made GO in house",DMEM + 10 % FBS,422,,S,100-500,1.0,1.2,,-5.7,96,Submerged,0.0,24.0,5116,rodent,macrophage,J774.A1,10^4,,,viability_ldh,100.0
820,821,Xu et al 2016,https://pubs.acs.org/doi/10.1021/acsnano.6b00539,Graphene oxide,GO-PAA,poly acrylic acid,"graphite from qimgdao BCSM china, made GO in house",DMEM + 10 % FBS,215,,S,100-500,1.0,2.9,,-5.8,96,Submerged,0.0,24.0,5117,rodent,macrophage,J774.A1,10^4,,,viability_ldh,100.0
821,822,Xu et al 2016,https://pubs.acs.org/doi/10.1021/acsnano.6b00539,Graphene oxide,GO-PAM,poly acrylamide,"graphite from qimgdao BCSM china, made GO in house",DMEM + 10 % FBS,260? (peak from 220-1600),,S,100-500,1.0,2.6,,-2.6,96,Submerged,0.0,24.0,5118,rodent,macrophage,J774.A1,10^4,,,viability_ldh,100.0
822,823,Xu et al 2016,https://pubs.acs.org/doi/10.1021/acsnano.6b00539,Graphene oxide,GO-PEG,PEG,"graphite from qimgdao BCSM china, made GO in house",DMEM + 10 % FBS,194,,S,100-500,1.0,4.1,,-4.6,96,Submerged,0.0,24.0,5119,rodent,macrophage,J774.A1,10^4,,,viability_ldh,100.0
823,824,Wiemann et al 2016,https://www.ncbi.nlm.nih.gov/pmc/articles/PMC4779246/pdf/12951_2016_Article_164.pdf,Graphene,GRAPHITE nanoplatelets,,BASF SE Germany, F12K+ 15 FCS + 2nM glutamine - Culture then when seeded at the 96 plate only F12K +5 FCS. When exposed in phenol red free medium F12K and 2mM glutamine,less than 30um,,L,,,,72,,96,Submerged,0.0,16.0,5122,rodent,macrophage,Rat NR8383 (alveolar macrophges),3x10^5,,,viability_ldh,100.0
824,825,Vranic et al 2018,https://pubmed.ncbi.nlm.nih.gov/29286639/,Graphene oxide,GO (Short),,in house,RPMI +10% FBS,,,S,55-700,1.5,1.3,,-57.1,96 OR 12,Submerged,0.0,24.0,5141,human,epithelial,BEAS- 2B,doesn’t mention but has cell count over treatment,YES (no endotoxin),,viability_ldh,100.0
825,826,Vranic et al 2018,https://pubmed.ncbi.nlm.nih.gov/29286639/,Graphene oxide,GO (Short),,in house,RPMI,,,S,55-700,1.5,1.3,,-57.1,96 OR 12,Submerged,0.0,24.0,5142,human,epithelial,BEAS- 2B,doesn’t mention but has cell count over treatment,YES (no endotoxin),,viability_ldh,100.0
826,827,Vranic et al 2018,https://pubmed.ncbi.nlm.nih.gov/29286639/,Graphene oxide,GO (long),,in house,RPMI+10% FBS,,,L,1000-2000,1.0,1,,-51.7,96 OR 12,Submerged,0.0,24.0,5143,human,epithelial,BEAS- 2B,doesn’t mention but has cell count over treatment,YES (no endotoxin),,viability_ldh,100.0
827,828,Vranic et al 2018,https://pubmed.ncbi.nlm.nih.gov/29286639/,Graphene oxide,GO (long),,in house,RPMI,,,L,1000-2003,1.0,1,,-51.7,96 OR 12,Submerged,0.0,24.0,5144,human,epithelial,BEAS- 2B,doesn’t mention but has cell count over treatment,YES (no endotoxin),,viability_ldh,100.0
828,829,Jung-Park et al 2015,https://pubmed.ncbi.nlm.nih.gov/24980260/,Graphene,GNPs,,"Hanwha Nanotech, Korea",F12 + 10% FBS,361.2 and 506.5,,S,less than 2000,8.0,3.5,735,-11.37,96,Submerged,0.0,24.0,6001,human,epithelial,BEAS- 2B,1x10^4,,,viability_mtt,100.0
829,830,Jung-Park et al 2015,https://pubmed.ncbi.nlm.nih.gov/24980260/,Graphene,GNPs,,"Hanwha Nanotech, Korea",F12 + 10% FBS,361.2 and 506.5,,S,less than 2000,8.0,3.5,735,-11.37,96,Submerged,0.0,72.0,6002,human,epithelial,BEAS- 2B,5x10^3,,,viability_mtt,100.0
830,831,Reshman et al 2016,https://www.sciencedirect.com/science/article/abs/pii/S0927776515303787,rGO,reduced GO,PEG,made in house while graphite was from Merck,DMEM F12 +10%FBS,791.57,,M,,1.0,0.42,,,96,Submerged,0.0,24.0,6054,human,epithelial,A549,1x10^4,YES,,viability_mtt,100.0
831,832,Reshman et al 2016,https://www.sciencedirect.com/science/article/abs/pii/S0927776515303787,rGO,reduced GO,,made in house while graphite was from Merck,DMEM F12 +10%FBS,881.3,,M,,1.0,0.353,,,96,Submerged,0.0,24.0,6055,human,epithelial,A549,1x10^4,YES,,viability_mtt,100.0
832,833,Mittal et all 2016,https://www.nature.com/articles/srep39548,Graphene oxide,GO,,in house ,DMEM F12 +10%FBS,126.3,,S,400,1.0,,,-13.7,96,Submerged,0.0,3.0,6068,human,epithelial,A549,10^4,NO,,viability_mtt,100.0
833,834,Mittal et all 2016,https://www.nature.com/articles/srep39548,Graphene oxide,GO,,in house ,DMEM F12 +10%FBS,126.3,,S,400,1.0,,,-13.7,96,Submerged,0.0,6.0,6069,human,epithelial,A549,10^4,NO,,viability_mtt,100.0
834,835,Mittal et all 2016,https://www.nature.com/articles/srep39548,Graphene oxide,GO,,in house ,DMEM F12 +10%FBS,126.3,,S,400,1.0,,,-13.7,96,Submerged,0.0,24.0,6070,human,epithelial,A549,10^4,NO,,viability_mtt,100.0
835,836,Mittal et all 2016,https://www.nature.com/articles/srep39548,Graphene oxide,GO,,in house ,DMEM F12 +10%FBS,126.3,,S,400,1.0,,,-13.7,96,Submerged,0.0,48.0,6071,human,epithelial,A549,10^4,NO,,viability_mtt,100.0
836,837,Mittal et all 2016,https://www.nature.com/articles/srep39548,Graphene oxide,GO,,in house ,RPMI + 10% FBS,126.3,,S,400,1.0,,,-13.7,96,Submerged,0.0,3.0,6072,human,epithelial,BEAS- 2B,10^4,NO,,viability_mtt,100.0
837,838,Mittal et all 2016,https://www.nature.com/articles/srep39548,Graphene oxide,GO,,in house ,RPMI + 10% FBS,126.3,,S,400,1.0,,,-13.7,96,Submerged,0.0,6.0,6073,human,epithelial,BEAS- 2B,10^4,NO,,viability_mtt,100.0
838,839,Mittal et all 2016,https://www.nature.com/articles/srep39548,Graphene oxide,GO,,in house ,RPMI + 10% FBS,126.3,,S,400,1.0,,,-13.7,96,Submerged,0.0,24.0,6074,human,epithelial,BEAS- 2B,10^4,NO,,viability_mtt,100.0
839,840,Mittal et all 2016,https://www.nature.com/articles/srep39548,Graphene oxide,GO,,in house ,RPMI + 10% FBS,126.3,,S,400,1.0,,,-13.7,96,Submerged,0.0,48.0,6075,human,epithelial,BEAS- 2B,10^4,NO,,viability_mtt,100.0
840,841,Mittal et all 2016,https://www.nature.com/articles/srep39548,rGO,thermally reduced GO,,in house ,DMEM F12 +10%FBS,66.98,,S,150,3.5,,,-6.9,96,Submerged,0.0,3.0,6076,human,epithelial,A549,10^4,NO,,viability_mtt,100.0
841,842,Mittal et all 2016,https://www.nature.com/articles/srep39548,rGO,thermally reduced GO,,in house ,DMEM F12 +10%FBS,66.98,,S,150,3.5,,,-6.9,96,Submerged,0.0,6.0,6077,human,epithelial,A549,10^4,NO,,viability_mtt,100.0
842,843,Mittal et all 2016,https://www.nature.com/articles/srep39548,rGO,thermally reduced GO,,in house ,DMEM F12 +10%FBS,66.98,,S,150,3.5,,,-6.9,96,Submerged,0.0,24.0,6078,human,epithelial,A549,10^4,NO,,viability_mtt,100.0
843,844,Mittal et all 2016,https://www.nature.com/articles/srep39548,rGO,thermally reduced GO,,in house ,DMEM F12 +10%FBS,66.98,,S,150,3.5,,,-6.9,96,Submerged,0.0,48.0,6079,human,epithelial,A549,10^4,NO,,viability_mtt,100.0
844,845,Mittal et all 2016,https://www.nature.com/articles/srep39548,rGO,thermally reduced GO,,in house ,RPMI + 10% FBS,66.98,,S,150,3.5,,,-6.9,96,Submerged,0.0,3.0,6080,human,epithelial,BEAS- 2B,10^4,NO,,viability_mtt,100.0
845,846,Mittal et all 2016,https://www.nature.com/articles/srep39548,rGO,thermally reduced GO,,in house ,RPMI + 10% FBS,66.98,,S,150,3.5,,,-6.9,96,Submerged,0.0,6.0,6081,human,epithelial,BEAS- 2B,10^4,NO,,viability_mtt,100.0
846,847,Mittal et all 2016,https://www.nature.com/articles/srep39548,rGO,thermally reduced GO,,in house ,RPMI + 10% FBS,66.98,,S,150,3.5,,,-6.9,96,Submerged,0.0,24.0,6082,human,epithelial,BEAS- 2B,10^4,NO,,viability_mtt,100.0
847,848,Mittal et all 2016,https://www.nature.com/articles/srep39548,rGO,thermally reduced GO,,in house ,RPMI + 10% FBS,66.98,,S,150,3.5,,,-6.9,96,Submerged,0.0,48.0,6083,human,epithelial,BEAS- 2B,10^4,NO,,viability_mtt,100.0
848,849,Mittal et all 2016,https://www.nature.com/articles/srep39548,rGO,Chemically reduced GO,,in house ,DMEM F12 +10%FBS,97.3,,S,250,3.5,,,-9.46,96,Submerged,0.0,3.0,6084,human,epithelial,A549,10^4,NO,,viability_mtt,100.0
849,850,Mittal et all 2016,https://www.nature.com/articles/srep39548,rGO,Chemically reduced GO,,in house ,DMEM F12 +10%FBS,97.3,,S,250,3.5,,,-9.46,96,Submerged,0.0,6.0,6085,human,epithelial,A549,10^4,NO,,viability_mtt,100.0
850,851,Mittal et all 2016,https://www.nature.com/articles/srep39548,rGO,Chemically reduced GO,,in house ,DMEM F12 +10%FBS,97.3,,S,250,3.5,,,-9.46,96,Submerged,0.0,24.0,6086,human,epithelial,A549,10^4,NO,,viability_mtt,100.0
851,852,Mittal et all 2016,https://www.nature.com/articles/srep39548,rGO,Chemically reduced GO,,in house ,DMEM F12 +10%FBS,97.3,,S,250,3.5,,,-9.46,96,Submerged,0.0,48.0,6087,human,epithelial,A549,10^4,NO,,viability_mtt,100.0
852,853,Mittal et all 2016,https://www.nature.com/articles/srep39548,rGO,Chemically reduced GO,,in house ,RPMI + 10% FBS,97.3,,S,250,3.5,,,-9.46,96,Submerged,0.0,3.0,6088,human,epithelial,BEAS- 2B,10^4,NO,,viability_mtt,100.0
853,854,Mittal et all 2016,https://www.nature.com/articles/srep39548,rGO,Chemically reduced GO,,in house ,RPMI + 10% FBS,97.3,,S,250,3.5,,,-9.46,96,Submerged,0.0,6.0,6089,human,epithelial,BEAS- 2B,10^4,NO,,viability_mtt,100.0
854,855,Mittal et all 2016,https://www.nature.com/articles/srep39548,rGO,Chemically reduced GO,,in house ,RPMI + 10% FBS,97.3,,S,250,3.5,,,-9.46,96,Submerged,0.0,24.0,6090,human,epithelial,BEAS- 2B,10^4,NO,,viability_mtt,100.0
855,856,Mittal et all 2016,https://www.nature.com/articles/srep39548,rGO,Chemically reduced GO,,in house ,RPMI + 10% FBS,97.3,,S,250,3.5,,,-9.46,96,Submerged,0.0,48.0,6091,human,epithelial,BEAS- 2B,10^4,NO,,viability_mtt,100.0
856,857,Liao et al 2018,https://www.nature.com/articles/s41598-018-33414-x,rGO,reduced graphene oxide ,,"JCNANO tech co LTd. (nanjing, china",DMEM/F12 and 10% FBS,,,S,50-700,1.0,1,,,96,Submerged,0.0,48.0,6129,human,epithelial,A549,9000 cells per well,NO,,viability_mtt,100.0
857,858,Liao et al 2018,https://www.nature.com/articles/s41598-018-33414-x,rGO,reduced graphene oxide ,,"JCNANO tech co LTd. (nanjing, china",DMEM/F12 and 10% FBS,,,S,50-700,1.0,1,,,96,Submerged,0.0,48.0,6130,human,epithelial,A549,9000 cells per well,NO,,viability_mtt,100.0
858,859,Kumar et al 2018,https://pubs.rsc.org/en/content/articlelanding/2018/tb/c8tb01365a#!divAbstract,Graphene oxide,"GO, composite with iron nanoparticles Here is S1 (has 0.5 ratio Iron)",Fe3O4,in house both GO and composite,RPMI +10% FBS,"in PBS, says GO+iron 94-118 (iron says is 10-21) - so GO is approx 70-100",,S,,,,,-40.0,96,Submerged,0.0,24.0,6131,human,epithelial,A549,5000 per well,NO,,viability_mtt,100.0
859,860,Kumar et al 2018,https://pubs.rsc.org/en/content/articlelanding/2018/tb/c8tb01365a#!divAbstract,Graphene oxide,"GO, composite with iron nanoparticles Here is S1 (has 0.5 ratio Iron)",Fe3O4,in house both GO and composite,RPMI +10% FBS,"in PBS, says GO+iron 94-118 (iron says is 10-21) - so GO is approx 70-104",,S,,,,,-40.0,96,Submerged,0.0,48.0,6132,human,epithelial,A549,5000 per well,,,viability_mtt,100.0
860,861,Kumar et al 2018,https://pubs.rsc.org/en/content/articlelanding/2018/tb/c8tb01365a#!divAbstract,Graphene oxide,"GO, composite with iron nanoparticles Here is S2 (has 0.75 ratio Iron)",Fe3O4,in house both GO and composite,RPMI +10% FBS,"in PBS, says GO+iron 94-118 (iron says is 10-21) - so GO is approx 70-111",,S,,,,,-40.0,96,Submerged,0.0,24.0,6133,human,epithelial,A549,5000 per well,,,viability_mtt,100.0
861,862,Kumar et al 2018,https://pubs.rsc.org/en/content/articlelanding/2018/tb/c8tb01365a#!divAbstract,Graphene oxide,"GO, composite with iron nanoparticles Here is S2 (has 0.75 ratio Iron)",Fe3O4,in house both GO and composite,RPMI +10% FBS,"in PBS, says GO+iron 94-118 (iron says is 10-21) - so GO is approx 70-112",,S,,,,,-40.0,96,Submerged,0.0,48.0,6134,human,epithelial,A549,5000 per well,,,viability_mtt,100.0
862,863,Kumar et al 2018,https://pubs.rsc.org/en/content/articlelanding/2018/tb/c8tb01365a#!divAbstract,Graphene oxide,"GO, composite with iron nanoparticles Here is S3 (has 1 ratio Iron)",Fe3O4,in house both GO and composite,RPMI +10% FBS,"in PBS, says GO+iron 94-118 (iron says is 10-21) - so GO is approx 70-116",,S,,,,,-40.0,96,Submerged,0.0,24.0,6135,human,epithelial,A549,5000 per well,,,viability_mtt,100.0
863,864,Kumar et al 2018,https://pubs.rsc.org/en/content/articlelanding/2018/tb/c8tb01365a#!divAbstract,Graphene oxide,"GO, composite with iron nanoparticles Here is S3 (has 1 ratio Iron)",Fe3O4,in house both GO and composite,RPMI +10% FBS,"in PBS, says GO+iron 94-118 (iron says is 10-21) - so GO is approx 70-123",,S,,,,,-40.0,96,Submerged,0.0,48.0,6136,human,epithelial,A549,5000 per well,,,viability_mtt,100.0
864,865,Kumar et al 2018,https://pubs.rsc.org/en/content/articlelanding/2018/tb/c8tb01365a#!divAbstract,Graphene oxide,"GO, composite with iron nanoparticles Here is S4 (has 2 ratio Iron)",Fe3O4,in house both GO and composite,RPMI +10% FBS,"in PBS, says GO+iron 94-118 (iron says is 10-21) - so GO is approx 70-124",,S,,,,,-40.0,96,Submerged,0.0,24.0,6137,human,epithelial,A549,5000 per well,,,viability_mtt,100.0
865,866,Kumar et al 2018,https://pubs.rsc.org/en/content/articlelanding/2018/tb/c8tb01365a#!divAbstract,Graphene oxide,"GO, composite with iron nanoparticles Here is S4 (has 2 ratio Iron)",Fe3O4,in house both GO and composite,RPMI +10% FBS,"in PBS, says GO+iron 94-118 (iron says is 10-21) - so GO is approx 70-128",,S,,,,,-40.0,96,Submerged,0.0,48.0,6138,human,epithelial,A549,5000 per well,,,viability_mtt,100.0
866,867,Kumar et al 2018,https://pubs.rsc.org/en/content/articlelanding/2018/tb/c8tb01365a#!divAbstract,Graphene oxide,"GO, composite with iron nanoparticles Here is S5 (has 3 ratio Iron)",Fe3O4,in house both GO and composite,RPMI +10% FBS,"in PBS, says GO+iron 94-118 (iron says is 10-21) - so GO is approx 70-133",,S,,,,,-40.0,96,Submerged,0.0,24.0,6139,human,epithelial,A549,5000 per well,,,viability_mtt,100.0
867,868,Kumar et al 2018,https://pubs.rsc.org/en/content/articlelanding/2018/tb/c8tb01365a#!divAbstract,Graphene oxide,"GO, composite with iron nanoparticles Here is S5 (has 3 ratio Iron)",Fe3O4,in house both GO and composite,RPMI +10% FBS,"in PBS, says GO+iron 94-118 (iron says is 10-21) - so GO is approx 70-136",,S,,,,,-40.0,96,Submerged,0.0,48.0,6140,human,epithelial,A549,5000 per well,,,viability_mtt,100.0
868,869,Li et al 2018,https://pubmed.ncbi.nlm.nih.gov/29328670/,Graphene oxide,pristine GO,,in house (graphite from Asbury Graphite Mills),BEGM +10% FBS,589.4,,S,approx 100-150 nm,1.5,,,-18.5,96,Submerged,0.0,48.0,6165,human,epithelial,BEAS- 2B,10000,not sure,,viability_mtt,100.0
869,870,Li et al 2018,https://pubmed.ncbi.nlm.nih.gov/29328670/,rGO,"reduced GO (called rGO1, 1hr solvothermal)",,in house (graphite from Asbury Graphite Mills),BEGM +10% FBS,596.5,,S,approx 100-150 nm,1.5,,,-8.7,96,Submerged,0.0,48.0,6166,human,epithelial,BEAS- 2B,10000,not sure,,viability_mtt,100.0
870,871,Li et al 2018,https://pubmed.ncbi.nlm.nih.gov/29328670/,rGO,"reduced GO (called rGO2, 5hr solvothermal)",,in house (graphite from Asbury Graphite Mills),BEGM +10% FBS,596.4,,S,approx 100-150 nm,1.5,,,-8.2,96,Submerged,0.0,48.0,6167,human,epithelial,BEAS- 2B,10000,not sure,,viability_mtt,100.0
871,872,Li et al 2018,https://pubmed.ncbi.nlm.nih.gov/29328670/,Graphene oxide,hydreated GO (hGO-1 was in 50oC),,in house (graphite from Asbury Graphite Mills),BEGM +10% FBS,546.7,,S,approx 100-150 nm,1.5,,,-16.7,96,Submerged,0.0,48.0,6168,human,epithelial,BEAS- 2B,10000,not sure,,viability_mtt,100.0
872,873,Li et al 2018,https://pubmed.ncbi.nlm.nih.gov/29328670/,Graphene oxide,hydreated GO (hGO-2 was in 100oC),,in house (graphite from Asbury Graphite Mills),BEGM +10% FBS,555.1,,S,approx 100-150 nm,1.5,,,-14.7,96,Submerged,0.0,48.0,6169,human,epithelial,BEAS- 2B,10000,not sure,,viability_mtt,100.0
873,874,Li et al 2018,https://pubmed.ncbi.nlm.nih.gov/29328670/,Graphene oxide,pristine GO,,in house (graphite from Asbury Graphite Mills),RPMI+10% FBS,321.5,,S,approx 100-150 nm,1.5,,,-7.5,96,Submerged,0.0,48.0,6170,human,macrophage,THP-1,30000,not sure,,viability_mtt,100.0
874,875,Li et al 2018,https://pubmed.ncbi.nlm.nih.gov/29328670/,rGO,"reduced GO (called rGO1, 1hr solvothermal)",,in house (graphite from Asbury Graphite Mills),RPMI+10% FBS,432.1,,S,approx 100-150 nm,1.5,,,-5.5,96,Submerged,0.0,48.0,6171,human,macrophage,THP-1,30000,not sure,,viability_mtt,100.0
875,876,Li et al 2018,https://pubmed.ncbi.nlm.nih.gov/29328670/,rGO,"reduced GO (called rGO2, 5hr solvothermal)",,in house (graphite from Asbury Graphite Mills),RPMI+10% FBS,456.5,,S,approx 100-150 nm,1.5,,,-6.5,96,Submerged,0.0,48.0,6172,human,macrophage,THP-1,30000,not sure,,viability_mtt,100.0
876,877,Li et al 2018,https://pubmed.ncbi.nlm.nih.gov/29328670/,Graphene oxide,hydreated GO (hGO-1 was in 50oC),,in house (graphite from Asbury Graphite Mills),RPMI+10% FBS,337.8,,S,approx 100-150 nm,1.5,,,-7.9,96,Submerged,0.0,48.0,6173,human,macrophage,THP-1,30000,not sure,,viability_mtt,100.0
877,878,Li et al 2018,https://pubmed.ncbi.nlm.nih.gov/29328670/,Graphene oxide,hydreated GO (hGO-2 was in 100oC),,in house (graphite from Asbury Graphite Mills),RPMI+10% FBS,340.8,,S,approx 100-150 nm,1.5,,,-6.4,96,Submerged,0.0,48.0,6174,human,macrophage,THP-1,30000,not sure,,viability_mtt,100.0
878,879,Azari et al 2019,https://pubmed.ncbi.nlm.nih.gov/32077025/,Graphene,GRAPHITE nanoplatelets,,sigma aldrich,DMEM (no info from FBS),,says only 20000 diameter (manufactures info),L,,,,,,96,Submerged,0.0,48.0,6175,human,epithelial,A549,10000,no ,,viability_mtt,100.0
879,880,Wang et al 2020,https://www.sciencedirect.com/science/article/pii/S1011134419302477,rGO,rGO,,in housem was produced from GO reduced with memecylon edule,RPMI,,296,S,,1.0,1.1,,,96,Submerged,0.0,24.0,6177,human,epithelial,A549,200000,no ,,viability_mtt,100.0
880,881,Xu et al 2016,https://pubs.acs.org/doi/10.1021/acsnano.6b00539,Graphene oxide,GO,,"graphite from qimgdao BCSM china, made GO in house",DMEM + 10 % FBS,250,,S,100-500,1.0,1.1,,-7.4,96,Submerged,0.0,24.0,7110,rodent,macrophage,J774.A1,10^4,,,viability_cck,100.0
881,882,Xu et al 2016,https://pubs.acs.org/doi/10.1021/acsnano.6b00539,Graphene oxide,GO NH2,Amine,"graphite from qimgdao BCSM china, made GO in house",DMEM + 10 % FBS,422,,S,100-500,1.0,1.2,,-5.7,96,Submerged,0.0,24.0,7111,rodent,macrophage,J774.A1,10^4,,,viability_cck,100.0
882,883,Xu et al 2016,https://pubs.acs.org/doi/10.1021/acsnano.6b00539,Graphene oxide,GO-PAA,poly acrylic acid,"graphite from qimgdao BCSM china, made GO in house",DMEM + 10 % FBS,215,,S,100-500,1.0,2.9,,-5.8,96,Submerged,0.0,24.0,7112,rodent,macrophage,J774.A1,10^4,,,viability_cck,100.0
883,884,Xu et al 2016,https://pubs.acs.org/doi/10.1021/acsnano.6b00539,Graphene oxide,GO-PAM,poly acrylamide,"graphite from qimgdao BCSM china, made GO in house",DMEM + 10 % FBS,260? (peak from 220-1600),,S,100-500,1.0,2.6,,-2.6,96,Submerged,0.0,24.0,7113,rodent,macrophage,J774.A1,10^4,,,viability_cck,100.0
884,885,Xu et al 2016,https://pubs.acs.org/doi/10.1021/acsnano.6b00539,Graphene oxide,GO-PEG,PEG,"graphite from qimgdao BCSM china, made GO in house",DMEM + 10 % FBS,194,,S,100-500,1.0,4.1,,-4.6,96,Submerged,0.0,24.0,7114,rodent,macrophage,J774.A1,10^4,,,viability_cck,100.0
885,886,Cho et al 2016,https://koreauniv.pure.elsevier.com/en/publications/in-vitro-and-in-vivo-comparison-of-the-immunotoxicity-of-single-a,Graphene oxide,Single layer (SLGO) 1 min sonication (SLGO1),,Cheap tubes,RPMI + 10% FBS,878,,M,,1.0,1,,,96?,Submerged,0.0,6.0,8030,human,macrophage,THP-1,5x10^5,,,viability_wst,100.0
886,887,Cho et al 2016,https://koreauniv.pure.elsevier.com/en/publications/in-vitro-and-in-vivo-comparison-of-the-immunotoxicity-of-single-a,Graphene oxide,SLGO 5 mins sonication,,Cheap tubes,RPMI + 10% FBS,816.8,,M,,1.0,1,,,96?,Submerged,0.0,6.0,8033,human,macrophage,THP-1,5x10^5,,,viability_wst,100.0
887,888,Cho et al 2016,https://koreauniv.pure.elsevier.com/en/publications/in-vitro-and-in-vivo-comparison-of-the-immunotoxicity-of-single-a,Graphene oxide,SLGO 15 mins sinication,,Cheap tubes,RPMI + 10% FBS,699,,M,,1.0,1,,,96?,Submerged,0.0,6.0,8036,human,macrophage,THP-1,5x10^5,,,viability_wst,100.0
888,889,Cho et al 2016,https://koreauniv.pure.elsevier.com/en/publications/in-vitro-and-in-vivo-comparison-of-the-immunotoxicity-of-single-a,Graphene oxide,SLGO 30 mins sonication,,Cheap tubes,RPMI + 10% FBS,497.1,,S,,1.0,1,,,96?,Submerged,0.0,6.0,8039,human,macrophage,THP-1,5x10^5,,,viability_wst,100.0
889,890,Cho et al 2016,https://koreauniv.pure.elsevier.com/en/publications/in-vitro-and-in-vivo-comparison-of-the-immunotoxicity-of-single-a,Graphene oxide,MLGO 1 min,,Cheap tubes,RPMI + 10% FBS,1259.2,,L,,3.0,3,,,96?,Submerged,0.0,6.0,8042,human,macrophage,THP-1,5x10^5,,,viability_wst,100.0
