Repository: dainaromeo/Graphene-meta-analysis

# Graphene-meta-analysis
This repository contains the code and data used in the paper "A meta-analysis of graphene-related materials' toxicity on lung cells in vitro" by D. Romeo, C. Louka, B. Gudino, J. Wigstrom, and P. Wick

DATA:
Graphene_for_BMD_UPDATE.csv contains the toxicity data about graphene-related materials collected from the literature considering the publication time frame 2015-2021.
Graphene_BMD_UPDATED_no_outliers.csv contains the data set of BMDL values obtained from the Graphene_for_BMD_UPDATE.csv data set using PROAST software.

CODE:

File: Graphene_for_BMD_UPDATE.csv (part 6 of 8)
ID,author_year,link,Substance,type,func,vendor,media,agg_diameter,length,size_class,lat_size,layer,thick,ssa,z_pot,plate,ali,dose,time,bmd_id,species,cell_type_general,cell_type,n_cell,endotox,notes,variable,value
762,Cho et al 2016,https://koreauniv.pure.elsevier.com/en/publications/in-vitro-and-in-vivo-comparison-of-the-immunotoxicity-of-single-a,Graphene oxide,SLGO 5 mins sonication,,Cheap tubes,RPMI + 10% FBS,816.8,,M,,1,1,,,96?,Submerged,10,6,17035,human,macrophage,THP-1,5x10^5,NO,,release_il1b,2.37
763,Cho et al 2016,https://koreauniv.pure.elsevier.com/en/publications/in-vitro-and-in-vivo-comparison-of-the-immunotoxicity-of-single-a,Graphene oxide,SLGO 5 mins sonication,,Cheap tubes,RPMI + 10% FBS,816.8,,M,,1,1,,,96?,Submerged,20,6,17035,human,macrophage,THP-1,5x10^5,NO,,release_il1b,11.3
764,Cho et al 2016,https://koreauniv.pure.elsevier.com/en/publications/in-vitro-and-in-vivo-comparison-of-the-immunotoxicity-of-single-a,Graphene oxide,SLGO 5 mins sonication,,Cheap tubes,RPMI + 10% FBS,816.8,,M,,1,1,,,96?,Submerged,40,6,17035,human,macrophage,THP-1,5x10^5,NO,,release_il1b,10.46
765,Cho et al 2016,https://koreauniv.pure.elsevier.com/en/publications/in-vitro-and-in-vivo-comparison-of-the-immunotoxicity-of-single-a,Graphene oxide,SLGO 5 mins sonication,,Cheap tubes,RPMI + 10% FBS,816.8,,M,,1,1,,,96?,Submerged,100,6,17035,human,macrophage,THP-1,5x10^5,NO,,release_il1b,2.67
766,Cho et al 2016,https://koreauniv.pure.elsevier.com/en/publications/in-vitro-and-in-vivo-comparison-of-the-immunotoxicity-of-single-a,Graphene oxide,SLGO 15 mins sinication,,Cheap tubes,RPMI + 10% FBS,699,,M,,1,1,,,96?,Submerged,100,6,17038,human,macrophage,THP-1,5x10^5,NO,,release_il1b,4.67
767,Cho et al 2016,https://koreauniv.pure.elsevier.com/en/publications/in-vitro-and-in-vivo-comparison-of-the-immunotoxicity-of-single-a,Graphene oxide,SLGO 15 mins sinication,,Cheap tubes,RPMI + 10% FBS,699,,M,,1,1,,,96?,Submerged,80,6,17038,human,macrophage,THP-1,5x10^5,NO,,release_il1b,5.7
768,Cho et al 2016,https://koreauniv.pure.elsevier.com/en/publications/in-vitro-and-in-vivo-comparison-of-the-immunotoxicity-of-single-a,Graphene oxide,SLGO 15 mins sinication,,Cheap tubes,RPMI + 10% FBS,699,,M,,1,1,,,96?,Submerged,40,6,17038,human,macrophage,THP-1,5x10^5,NO,,release_il1b,17
769,Cho et al 2016,https://koreauniv.pure.elsevier.com/en/publications/in-vitro-and-in-vivo-comparison-of-the-immunotoxicity-of-single-a,Graphene oxide,SLGO 15 mins sinication,,Cheap tubes,RPMI + 10% FBS,699,,M,,1,1,,,96?,Submerged,20,6,17038,human,macrophage,THP-1,5x10^5,NO,,release_il1b,13.8
770,Cho et al 2016,https://koreauniv.pure.elsevier.com/en/publications/in-vitro-and-in-vivo-comparison-of-the-immunotoxicity-of-single-a,Graphene oxide,SLGO 15 mins sinication,,Cheap tubes,RPMI + 10% FBS,699,,M,,1,1,,,96?,Submerged,10,6,17038,human,macrophage,THP-1,5x10^5,NO,,release_il1b,2.29
771,Cho et al 2016,https://koreauniv.pure.elsevier.com/en/publications/in-vitro-and-in-vivo-comparison-of-the-immunotoxicity-of-single-a,Graphene oxide,SLGO 30 mins sonication,,Cheap tubes,RPMI + 10% FBS,497.1,,S,,1,1,,,96?,Submerged,10,6,17041,human,macrophage,THP-1,5x10^5,NO,,release_il1b,2.04
772,Cho et al 2016,https://koreauniv.pure.elsevier.com/en/publications/in-vitro-and-in-vivo-comparison-of-the-immunotoxicity-of-single-a,Graphene oxide,SLGO 30 mins sonication,,Cheap tubes,RPMI + 10% FBS,497.1,,S,,1,1,,,96?,Submerged,20,6,17041,human,macrophage,THP-1,5x10^5,NO,,release_il1b,11.37
773,Cho et al 2016,https://koreauniv.pure.elsevier.com/en/publications/in-vitro-and-in-vivo-comparison-of-the-immunotoxicity-of-single-a,Graphene oxide,SLGO 30 mins sonication,,Cheap tubes,RPMI + 10% FBS,497.1,,S,,1,1,,,96?,Submerged,40,6,17041,human,macrophage,THP-1,5x10^5,NO,,release_il1b,10.83
774,Cho et al 2016,https://koreauniv.pure.elsevier.com/en/publications/in-vitro-and-in-vivo-comparison-of-the-immunotoxicity-of-single-a,Graphene oxide,SLGO 30 mins sonication,,Cheap tubes,RPMI + 10% FBS,497.1,,S,,1,1,,,96?,Submerged,80,6,17041,human,macrophage,THP-1,5x10^5,NO,,release_il1b,5.54
775,Cho et al 2016,https://koreauniv.pure.elsevier.com/en/publications/in-vitro-and-in-vivo-comparison-of-the-immunotoxicity-of-single-a,Graphene oxide,SLGO 30 mins sonication,,Cheap tubes,RPMI + 10% FBS,497.1,,S,,1,1,,,96?,Submerged,100,6,17041,human,macrophage,THP-1,5x10^5,NO,,release_il1b,4.49
776,Cho et al 2016,https://koreauniv.pure.elsevier.com/en/publications/in-vitro-and-in-vivo-comparison-of-the-immunotoxicity-of-single-a,Graphene oxide,MLGO 1 min,,Cheap tubes,RPMI + 10% FBS,1259.2,,L,,3,3,,,96?,Submerged,80,6,17044,human,macrophage,THP-1,5x10^5,NO,,release_il1b,10.17
777,Cho et al 2016,https://koreauniv.pure.elsevier.com/en/publications/in-vitro-and-in-vivo-comparison-of-the-immunotoxicity-of-single-a,Graphene oxide,MLGO 1 min,,Cheap tubes,RPMI + 10% FBS,1259.2,,L,,3,3,,,96?,Submerged,40,6,17044,human,macrophage,THP-1,5x10^5,NO,,release_il1b,3.37
778,Cho et al 2016,https://koreauniv.pure.elsevier.com/en/publications/in-vitro-and-in-vivo-comparison-of-the-immunotoxicity-of-single-a,Graphene oxide,MLGO 1 min,,Cheap tubes,RPMI + 10% FBS,1259.2,,L,,3,3,,,96?,Submerged,100,6,17044,human,macrophage,THP-1,5x10^5,NO,,release_il1b,14.16
779,Cho et al 2016,https://koreauniv.pure.elsevier.com/en/publications/in-vitro-and-in-vivo-comparison-of-the-immunotoxicity-of-single-a,Graphene oxide,MLGO 1 min,,Cheap tubes,RPMI + 10% FBS,1259.2,,L,,3,3,,,96?,Submerged,10,6,17044,human,macrophage,THP-1,5x10^5,NO,,release_il1b,1.33
780,Cho et al 2016,https://koreauniv.pure.elsevier.com/en/publications/in-vitro-and-in-vivo-comparison-of-the-immunotoxicity-of-single-a,Graphene oxide,MLGO 1 min,,Cheap tubes,RPMI + 10% FBS,1259.2,,L,,3,3,,,96?,Submerged,20,6,17044,human,macrophage,THP-1,5x10^5,NO,,release_il1b,2.45
781,Cho et al 2016,https://koreauniv.pure.elsevier.com/en/publications/in-vitro-and-in-vivo-comparison-of-the-immunotoxicity-of-single-a,Graphene oxide,MLGO 5 mins,,Cheap tubes,RPMI + 10% FBS,1156,,L,,3,3,,,96?,Submerged,10,6,17047,human,macrophage,THP-1,5x10^5,NO,,release_il1b,1.75
782,Cho et al 2016,https://koreauniv.pure.elsevier.com/en/publications/in-vitro-and-in-vivo-comparison-of-the-immunotoxicity-of-single-a,Graphene oxide,MLGO 5 mins,,Cheap tubes,RPMI + 10% FBS,1156,,L,,3,3,,,96?,Submerged,20,6,17047,human,macrophage,THP-1,5x10^5,NO,,release_il1b,3.96
783,Cho et al 2016,https://koreauniv.pure.elsevier.com/en/publications/in-vitro-and-in-vivo-comparison-of-the-immunotoxicity-of-single-a,Graphene oxide,MLGO 5 mins,,Cheap tubes,RPMI + 10% FBS,1156,,L,,3,3,,,96?,Submerged,40,6,17047,human,macrophage,THP-1,5x10^5,NO,,release_il1b,10.96
784,Cho et al 2016,https://koreauniv.pure.elsevier.com/en/publications/in-vitro-and-in-vivo-comparison-of-the-immunotoxicity-of-single-a,Graphene oxide,MLGO 5 mins,,Cheap tubes,RPMI + 10% FBS,1156,,L,,3,3,,,96?,Submerged,80,6,17047,human,macrophage,THP-1,5x10^5,NO,,release_il1b,10.25
785,Cho et al 2016,https://koreauniv.pure.elsevier.com/en/publications/in-vitro-and-in-vivo-comparison-of-the-immunotoxicity-of-single-a,Graphene oxide,MLGO 5 mins,,Cheap tubes,RPMI + 10% FBS,1156,,L,,3,3,,,96?,Submerged,100,6,17047,human,macrophage,THP-1,5x10^5,NO,,release_il1b,8.7
786,Cho et al 2016,https://koreauniv.pure.elsevier.com/en/publications/in-vitro-and-in-vivo-comparison-of-the-immunotoxicity-of-single-a,Graphene oxide,MLGO 15 mins,,Cheap tubes,RPMI + 10% FBS,912.2,,M,,3,3,,,96?,Submerged,100,6,17050,human,macrophage,THP-1,5x10^5,NO,,release_il1b,5.71
787,Cho et al 2016,https://koreauniv.pure.elsevier.com/en/publications/in-vitro-and-in-vivo-comparison-of-the-immunotoxicity-of-single-a,Graphene oxide,MLGO 15 mins,,Cheap tubes,RPMI + 10% FBS,912.2,,M,,3,3,,,96?,Submerged,10,6,17050,human,macrophage,THP-1,5x10^5,NO,,release_il1b,2.3
788,Cho et al 2016,https://koreauniv.pure.elsevier.com/en/publications/in-vitro-and-in-vivo-comparison-of-the-immunotoxicity-of-single-a,Graphene oxide,MLGO 15 mins,,Cheap tubes,RPMI + 10% FBS,912.2,,M,,3,3,,,96?,Submerged,20,6,17050,human,macrophage,THP-1,5x10^5,NO,,release_il1b,8.21
789,Cho et al 2016,https://koreauniv.pure.elsevier.com/en/publications/in-vitro-and-in-vivo-comparison-of-the-immunotoxicity-of-single-a,Graphene oxide,MLGO 15 mins,,Cheap tubes,RPMI + 10% FBS,912.2,,M,,3,3,,,96?,Submerged,40,6,17050,human,macrophage,THP-1,5x10^5,NO,,release_il1b,9.67
790,Cho et al 2016,https://koreauniv.pure.elsevier.com/en/publications/in-vitro-and-in-vivo-comparison-of-the-immunotoxicity-of-single-a,Graphene oxide,MLGO 15 mins,,Cheap tubes,RPMI + 10% FBS,912.2,,M,,3,3,,,96?,Submerged,80,6,17050,human,macrophage,THP-1,5x10^5,NO,,release_il1b,8.12
791,Cho et al 2016,https://koreauniv.pure.elsevier.com/en/publications/in-vitro-and-in-vivo-comparison-of-the-immunotoxicity-of-single-a,Graphene oxide,MLGO 30mins,,Cheap tubes,RPMI + 10% FBS,701.6,,M,,3,3,,,96?,Submerged,40,6,17053,human,macrophage,THP-1,5x10^5,NO,,release_il1b,9.38
792,Cho et al 2016,https://koreauniv.pure.elsevier.com/en/publications/in-vitro-and-in-vivo-comparison-of-the-immunotoxicity-of-single-a,Graphene oxide,MLGO 30mins,,Cheap tubes,RPMI + 10% FBS,701.6,,M,,3,3,,,96?,Submerged,80,6,17053,human,macrophage,THP-1,5x10^5,NO,,release_il1b,6.5
793,Cho et al 2016,https://koreauniv.pure.elsevier.com/en/publications/in-vitro-and-in-vivo-comparison-of-the-immunotoxicity-of-single-a,Graphene oxide,MLGO 30mins,,Cheap tubes,RPMI + 10% FBS,701.6,,M,,3,3,,,96?,Submerged,10,6,17053,human,macrophage,THP-1,5x10^5,NO,,release_il1b,3.46
794,Cho et al 2016,https://koreauniv.pure.elsevier.com/en/publications/in-vitro-and-in-vivo-comparison-of-the-immunotoxicity-of-single-a,Graphene oxide,MLGO 30mins,,Cheap tubes,RPMI + 10% FBS,701.6,,M,,3,3,,,96?,Submerged,20,6,17053,human,macrophage,THP-1,5x10^5,NO,,release_il1b,11.54
795,Cho et al 2016,https://koreauniv.pure.elsevier.com/en/publications/in-vitro-and-in-vivo-comparison-of-the-immunotoxicity-of-single-a,Graphene oxide,MLGO 30mins,,Cheap tubes,RPMI + 10% FBS,701.6,,M,,3,3,,,96?,Submerged,100,6,17053,human,macrophage,THP-1,5x10^5,,,release_il1b,4.58340249
796,Bengtson et al 2016,https://pubmed.ncbi.nlm.nih.gov/27189646/,Graphene oxide,GO,,Graphenea,DMEM F12 + Glutamax + 2% FBS 1% + 0.001% EGF,,,L,TEM: 2000-3000 STEM: 1000,2.5,,157,-39,24,Submerged,0,24,19,rodent,epithelial,FEI1 murine lung epithelial cells,1x10^5,YES,,nucleo,100
797,Bengtson et al 2016,https://pubmed.ncbi.nlm.nih.gov/27189646/,rGO,rGO short,,Graphenea,DMEM F12 + Glutamax + 2% FBS 1% + 0.001% EGF,,,L,TEM: 1000-2000 STEM: 500-2000,2.5,,274,-10.7,24,Submerged,0,24,20,rodent,epithelial,FEI1 murine lung epithelial cells,1x10^5,YES,,nucleo,100
798,Bengtson et al 2016,https://pubmed.ncbi.nlm.nih.gov/27189646/,rGO,rGO long ,,Graphenea,DMEM F12 + Glutamax + 2% FBS 1% + 0.001% EGF,,,L,TEM: 1000-2000 STEM: 200-800,2.5,,335,-12.2,24,Submerged,0,24,21,rodent,epithelial,FEI1 murine lung epithelial cells,1x10^5,YES,,nucleo,100
799,Ma et al 2015,https://pubmed.ncbi.nlm.nih.gov/26389709/,Graphene oxide,GO Sheets long,,"In house for lateral size, Go original from Asbury Mills. 3061 grade graphite",DMEM OR RPMI plus 10% FBS,,,L,750-1300,1,1,,-6.9,96,Submerged,0,24,1018,rodent,macrophage,J774A.1 mouse macrophages,0.8x10^4,,,alive,100
800,Chaterje N 2015,https://pubmed.ncbi.nlm.nih.gov/26602558/,Graphene,GNPs,,Cheap tubes,F12 + 10% FBS,,,L,1000-2000,2,<4,>750,,6,Submerged,0,240,2013,human,epithelial,BEAS- 2B,250,,,cfa,100
801,Chaterje N 2015,https://pubmed.ncbi.nlm.nih.gov/26602558/,Graphene oxide,GO Single layer ,,Cheap tubes,F12 + 10% FBS,,,M,300-800,1,0.7-1.2,,,6,Submerged,0,240,2014,human,epithelial,BEAS- 2B,250,,,cfa,100
802,Chaterje N 2015,https://pubmed.ncbi.nlm.nih.gov/26602558/,Graphene oxide,GO few layers ,,Cheap tubes,F12 + 10% FBS,,,M,300-800,6,4.2-7.2,,,6,Submerged,0,240,2015,human,epithelial,BEAS- 2B,250,,,cfa,100
803,Chaterje N 2015,https://pubmed.ncbi.nlm.nih.gov/26602558/,Graphene,GNPs NH2 functionalised,NH2,Cheap tubes,F12 + 10% FBS,,,L,1000-2000,1.5,<3,>750,,6,Submerged,0,240,2016,human,epithelial,BEAS- 2B,250,,,cfa,100
804,Chaterje N 2015,https://pubmed.ncbi.nlm.nih.gov/26602558/,Graphene,GNPs COOH functionaliised,COOH,Cheap tubes,F12 + 10% FBS,,,L,1000-2000,1.5,<3,>750,,6,Submerged,0,240,2017,human,epithelial,BEAS- 2B,250,,,cfa,100
805,Chaterje N 2015,https://pubmed.ncbi.nlm.nih.gov/26602558/,Graphene,GNPs pristine,,Cheap tubes,F12 + 10% FBS,,,L,1000-2000,1.5,<4,>750,,96,Submerged,0,24,3008,human,epithelial,BEAS- 2B,5x10^3,,,ez_cyto,100
806,Chaterje N 2015,https://pubmed.ncbi.nlm.nih.gov/26602558/,Graphene oxide,GO single layer,,Cheap tubes,F12 + 10% FBS,,,M,300-800,1,0.7-1.2,,,96,Submerged,0,24,3009,human,epithelial,BEAS- 2B,5x10^3,,,ez_cyto,100
807,Chaterje N 2015,https://pubmed.ncbi.nlm.nih.gov/26602558/,Graphene oxide,GO few layers,,Cheap tubes,F12 + 10% FBS,,,M,300-800,6,4.2-7.2,,,96,Submerged,0,24,3010,human,epithelial,BEAS- 2B,5x10^3,,,ez_cyto,100
808,Chaterje N 2015,https://pubmed.ncbi.nlm.nih.gov/26602558/,Graphene,GNPs NH2 functionalised,NH2,Cheap tubes,F12 + 10% FBS,,,L,1000-2000,1.5,<3,>750,,96,Submerged,0,24,3011,human,epithelial,BEAS- 2B,5x10^3,,,ez_cyto,100
809,Chaterje N 2015,https://pubmed.ncbi.nlm.nih.gov/26602558/,Graphene,GNPs COOH functionaliised,COOH,Cheap tubes,F12 + 10% FBS,,,L,1000-2000,1.5,<3,>750,,96,Submerged,0,24,3012,human,epithelial,BEAS- 2B,5x10^3,,,ez_cyto,100
810,Mittal et all 2016,https://www.nature.com/articles/srep39548,Graphene oxide,GO,,in house ,DMEM F12 +10%FBS,126.3,,S,400,1,,,-13.7,96,Submerged,0,24,4070,human,epithelial,A549,10^4,NO,,viability_pi,100
811,Mittal et all 2016,https://www.nature.com/articles/srep39548,Graphene oxide,GO,,in house ,RPMI + 10% FBS,126.3,,S,400,1,,,-13.7,96,Submerged,0,24,4074,human,epithelial,BEAS- 2B,10^4,NO,,viability_pi,100
812,Mittal et all 2016,https://www.nature.com/articles/srep39548,rGO,thermally reduced GO,,in house ,DMEM F12 +10%FBS,66.98,,S,150,3.5,,,-6.9,96,Submerged,0,24,4078,human,epithelial,A549,10^4,NO,,viability_pi,100
813,Mittal et all 2016,https://www.nature.com/articles/srep39548,rGO,thermally reduced GO,,in house ,RPMI + 10% FBS,66.98,,S,150,3.5,,,-6.9,96,Submerged,0,24,4082,human,epithelial,BEAS- 2B,10^4,NO,,viability_pi,100
814,Mittal et all 2016,https://www.nature.com/articles/srep39548,rGO,Chemically reduced GO,,in house ,DMEM F12 +10%FBS,97.3,,S,250,3.5,,,-9.46,96,Submerged,0,24,4086,human,epithelial,A549,10^4,NO,,viability_pi,100
815,Mittal et all 2016,https://www.nature.com/articles/srep39548,rGO,Chemically reduced GO,,in house ,RPMI + 10% FBS,97.3,,S,250,3.5,,,-9.46,96,Submerged,0,24,4090,human,epithelial,BEAS- 2B,10^4,NO,,viability_pi,100
816,Paino et al 2016,https://onlinelibrary.wiley.com/doi/epdf/10.1002/jbm.a.35946,Graphene oxide,,,"doesn’t say, but Go from Graphite in house",RPMI + 10% FCS,100,,S,,1,1.2,,,6,Submerged,0,24,4120,human,macrophage,monocytes ,1x10^6,,,viability_pi,100
817,Jung-Park et al 2015,https://pubmed.ncbi.nlm.nih.gov/24980260/,Graphene,GNPs,,"Hanwha Nanotech, Korea",F12 + 10% FBS,361.2 and 506.5,,S,less than 2000,8,3.5,735,-11.37,96,Submerged,0,24,5003,human,epithelial,BEAS- 2B,2x10^4,,,viability_ldh,100
818,Jung-Park et al 2015,https://pubmed.ncbi.nlm.nih.gov/24980260/,Graphene,GNPs,,"Hanwha Nanotech, Korea",F12 + 10% FBS,361.2 and 506.5,,S,less than 2000,8,3.5,735,-11.37,96,Submerged,0,72,5004,human,epithelial,BEAS- 2B,1x10^4,,,viability_ldh,100
819,Xu et al 2016,https://pubs.acs.org/doi/10.1021/acsnano.6b00539,Graphene oxide,GO,,"graphite from qimgdao BCSM china, made GO in house",DMEM + 10 % FBS,250,,S,100-500,1,1.1,,-7.4,96,Submerged,0,24,5115,rodent,macrophage,J774.A1,10^4,,,viability_ldh,100
820,Xu et al 2016,https://pubs.acs.org/doi/10.1021/acsnano.6b00539,Graphene oxide,GO-NH2,Amine,"graphite from qimgdao BCSM china, made GO in house",DMEM + 10 % FBS,422,,S,100-500,1,1.2,,-5.7,96,Submerged,0,24,5116,rodent,macrophage,J774.A1,10^4,,,viability_ldh,100
821,Xu et al 2016,https://pubs.acs.org/doi/10.1021/acsnano.6b00539,Graphene oxide,GO-PAA,poly acrylic acid,"graphite from qimgdao BCSM china, made GO in house",DMEM + 10 % FBS,215,,S,100-500,1,2.9,,-5.8,96,Submerged,0,24,5117,rodent,macrophage,J774.A1,10^4,,,viability_ldh,100
822,Xu et al 2016,https://pubs.acs.org/doi/10.1021/acsnano.6b00539,Graphene oxide,GO-PAM,poly acrylamide,"graphite from qimgdao BCSM china, made GO in house",DMEM + 10 % FBS,260? (peak from 220-1600),,S,100-500,1,2.6,,-2.6,96,Submerged,0,24,5118,rodent,macrophage,J774.A1,10^4,,,viability_ldh,100
823,Xu et al 2016,https://pubs.acs.org/doi/10.1021/acsnano.6b00539,Graphene oxide,GO-PEG,PEG,"graphite from qimgdao BCSM china, made GO in house",DMEM + 10 % FBS,194,,S,100-500,1,4.1,,-4.6,96,Submerged,0,24,5119,rodent,macrophage,J774.A1,10^4,,,viability_ldh,100
824,Wiemann et al 2016,https://www.ncbi.nlm.nih.gov/pmc/articles/PMC4779246/pdf/12951_2016_Article_164.pdf,Graphene,GRAPHITE nanoplatelets,,BASF SE Germany, F12K+ 15 FCS + 2nM glutamine - Culture then when seeded at the 96 plate only F12K +5 FCS. When exposed in phenol red free medium F12K and 2mM glutamine,less than 30um,,L,,,,72,,96,Submerged,0,16,5122,rodent,macrophage,Rat NR8383 (alveolar macrophges),3x10^5,,,viability_ldh,100
825,Vranic et al 2018,https://pubmed.ncbi.nlm.nih.gov/29286639/,Graphene oxide,GO (Short),,in house,RPMI +10% FBS,,,S,55-700,1.5,1.3,,-57.1,96 OR 12,Submerged,0,24,5141,human,epithelial,BEAS- 2B,doesn’t mention but has cell count over treatment,YES (no endotoxin),,viability_ldh,100
826,Vranic et al 2018,https://pubmed.ncbi.nlm.nih.gov/29286639/,Graphene oxide,GO (Short),,in house,RPMI,,,S,55-700,1.5,1.3,,-57.1,96 OR 12,Submerged,0,24,5142,human,epithelial,BEAS- 2B,doesn’t mention but has cell count over treatment,YES (no endotoxin),,viability_ldh,100
827,Vranic et al 2018,https://pubmed.ncbi.nlm.nih.gov/29286639/,Graphene oxide,GO (long),,in house,RPMI+10% FBS,,,L,1000-2000,1,1,,-51.7,96 OR 12,Submerged,0,24,5143,human,epithelial,BEAS- 2B,doesn’t mention but has cell count over treatment,YES (no endotoxin),,viability_ldh,100
828,Vranic et al 2018,https://pubmed.ncbi.nlm.nih.gov/29286639/,Graphene oxide,GO (long),,in house,RPMI,,,L,1000-2003,1,1,,-51.7,96 OR 12,Submerged,0,24,5144,human,epithelial,BEAS- 2B,doesn’t mention but has cell count over treatment,YES (no endotoxin),,viability_ldh,100
829,Jung-Park et al 2015,https://pubmed.ncbi.nlm.nih.gov/24980260/,Graphene,GNPs,,"Hanwha Nanotech, Korea",F12 + 10% FBS,361.2 and 506.5,,S,less than 2000,8,3.5,735,-11.37,96,Submerged,0,24,6001,human,epithelial,BEAS- 2B,1x10^4,,,viability_mtt,100
830,Jung-Park et al 2015,https://pubmed.ncbi.nlm.nih.gov/24980260/,Graphene,GNPs,,"Hanwha Nanotech, Korea",F12 + 10% FBS,361.2 and 506.5,,S,less than 2000,8,3.5,735,-11.37,96,Submerged,0,72,6002,human,epithelial,BEAS- 2B,5x10^3,,,viability_mtt,100
831,Reshman et al 2016,https://www.sciencedirect.com/science/article/abs/pii/S0927776515303787,rGO,reduced GO,PEG,made in house while graphite was from Merck,DMEM F12 +10%FBS,791.57,,M,,1,0.42,,,96,Submerged,0,24,6054,human,epithelial,A549,1x10^4,YES,,viability_mtt,100
832,Reshman et al 2016,https://www.sciencedirect.com/science/article/abs/pii/S0927776515303787,rGO,reduced GO,,made in house while graphite was from Merck,DMEM F12 +10%FBS,881.3,,M,,1,0.353,,,96,Submerged,0,24,6055,human,epithelial,A549,1x10^4,YES,,viability_mtt,100
833,Mittal et all 2016,https://www.nature.com/articles/srep39548,Graphene oxide,GO,,in house ,DMEM F12 +10%FBS,126.3,,S,400,1,,,-13.7,96,Submerged,0,3,6068,human,epithelial,A549,10^4,NO,,viability_mtt,100
834,Mittal et all 2016,https://www.nature.com/articles/srep39548,Graphene oxide,GO,,in house ,DMEM F12 +10%FBS,126.3,,S,400,1,,,-13.7,96,Submerged,0,6,6069,human,epithelial,A549,10^4,NO,,viability_mtt,100
835,Mittal et all 2016,https://www.nature.com/articles/srep39548,Graphene oxide,GO,,in house ,DMEM F12 +10%FBS,126.3,,S,400,1,,,-13.7,96,Submerged,0,24,6070,human,epithelial,A549,10^4,NO,,viability_mtt,100
836,Mittal et all 2016,https://www.nature.com/articles/srep39548,Graphene oxide,GO,,in house ,DMEM F12 +10%FBS,126.3,,S,400,1,,,-13.7,96,Submerged,0,48,6071,human,epithelial,A549,10^4,NO,,viability_mtt,100
837,Mittal et all 2016,https://www.nature.com/articles/srep39548,Graphene oxide,GO,,in house ,RPMI + 10% FBS,126.3,,S,400,1,,,-13.7,96,Submerged,0,3,6072,human,epithelial,BEAS- 2B,10^4,NO,,viability_mtt,100
838,Mittal et all 2016,https://www.nature.com/articles/srep39548,Graphene oxide,GO,,in house ,RPMI + 10% FBS,126.3,,S,400,1,,,-13.7,96,Submerged,0,6,6073,human,epithelial,BEAS- 2B,10^4,NO,,viability_mtt,100
839,Mittal et all 2016,https://www.nature.com/articles/srep39548,Graphene oxide,GO,,in house ,RPMI + 10% FBS,126.3,,S,400,1,,,-13.7,96,Submerged,0,24,6074,human,epithelial,BEAS- 2B,10^4,NO,,viability_mtt,100
840,Mittal et all 2016,https://www.nature.com/articles/srep39548,Graphene oxide,GO,,in house ,RPMI + 10% FBS,126.3,,S,400,1,,,-13.7,96,Submerged,0,48,6075,human,epithelial,BEAS- 2B,10^4,NO,,viability_mtt,100
841,Mittal et all 2016,https://www.nature.com/articles/srep39548,rGO,thermally reduced GO,,in house ,DMEM F12 +10%FBS,66.98,,S,150,3.5,,,-6.9,96,Submerged,0,3,6076,human,epithelial,A549,10^4,NO,,viability_mtt,100
842,Mittal et all 2016,https://www.nature.com/articles/srep39548,rGO,thermally reduced GO,,in house ,DMEM F12 +10%FBS,66.98,,S,150,3.5,,,-6.9,96,Submerged,0,6,6077,human,epithelial,A549,10^4,NO,,viability_mtt,100
843,Mittal et all 2016,https://www.nature.com/articles/srep39548,rGO,thermally reduced GO,,in house ,DMEM F12 +10%FBS,66.98,,S,150,3.5,,,-6.9,96,Submerged,0,24,6078,human,epithelial,A549,10^4,NO,,viability_mtt,100
844,Mittal et all 2016,https://www.nature.com/articles/srep39548,rGO,thermally reduced GO,,in house ,DMEM F12 +10%FBS,66.98,,S,150,3.5,,,-6.9,96,Submerged,0,48,6079,human,epithelial,A549,10^4,NO,,viability_mtt,100
845,Mittal et all 2016,https://www.nature.com/articles/srep39548,rGO,thermally reduced GO,,in house ,RPMI + 10% FBS,66.98,,S,150,3.5,,,-6.9,96,Submerged,0,3,6080,human,epithelial,BEAS- 2B,10^4,NO,,viability_mtt,100
846,Mittal et all 2016,https://www.nature.com/articles/srep39548,rGO,thermally reduced GO,,in house ,RPMI + 10% FBS,66.98,,S,150,3.5,,,-6.9,96,Submerged,0,6,6081,human,epithelial,BEAS- 2B,10^4,NO,,viability_mtt,100
847,Mittal et all 2016,https://www.nature.com/articles/srep39548,rGO,thermally reduced GO,,in house ,RPMI + 10% FBS,66.98,,S,150,3.5,,,-6.9,96,Submerged,0,24,6082,human,epithelial,BEAS- 2B,10^4,NO,,viability_mtt,100
848,Mittal et all 2016,https://www.nature.com/articles/srep39548,rGO,thermally reduced GO,,in house ,RPMI + 10% FBS,66.98,,S,150,3.5,,,-6.9,96,Submerged,0,48,6083,human,epithelial,BEAS- 2B,10^4,NO,,viability_mtt,100
849,Mittal et all 2016,https://www.nature.com/articles/srep39548,rGO,Chemically reduced GO,,in house ,DMEM F12 +10%FBS,97.3,,S,250,3.5,,,-9.46,96,Submerged,0,3,6084,human,epithelial,A549,10^4,NO,,viability_mtt,100
850,Mittal et all 2016,https://www.nature.com/articles/srep39548,rGO,Chemically reduced GO,,in house ,DMEM F12 +10%FBS,97.3,,S,250,3.5,,,-9.46,96,Submerged,0,6,6085,human,epithelial,A549,10^4,NO,,viability_mtt,100
851,Mittal et all 2016,https://www.nature.com/articles/srep39548,rGO,Chemically reduced GO,,in house ,DMEM F12 +10%FBS,97.3,,S,250,3.5,,,-9.46,96,Submerged,0,24,6086,human,epithelial,A549,10^4,NO,,viability_mtt,100
852,Mittal et all 2016,https://www.nature.com/articles/srep39548,rGO,Chemically reduced GO,,in house ,DMEM F12 +10%FBS,97.3,,S,250,3.5,,,-9.46,96,Submerged,0,48,6087,human,epithelial,A549,10^4,NO,,viability_mtt,100
853,Mittal et all 2016,https://www.nature.com/articles/srep39548,rGO,Chemically reduced GO,,in house ,RPMI + 10% FBS,97.3,,S,250,3.5,,,-9.46,96,Submerged,0,3,6088,human,epithelial,BEAS- 2B,10^4,NO,,viability_mtt,100
854,Mittal et all 2016,https://www.nature.com/articles/srep39548,rGO,Chemically reduced GO,,in house ,RPMI + 10% FBS,97.3,,S,250,3.5,,,-9.46,96,Submerged,0,6,6089,human,epithelial,BEAS- 2B,10^4,NO,,viability_mtt,100
855,Mittal et all 2016,https://www.nature.com/articles/srep39548,rGO,Chemically reduced GO,,in house ,RPMI + 10% FBS,97.3,,S,250,3.5,,,-9.46,96,Submerged,0,24,6090,human,epithelial,BEAS- 2B,10^4,NO,,viability_mtt,100
856,Mittal et all 2016,https://www.nature.com/articles/srep39548,rGO,Chemically reduced GO,,in house ,RPMI + 10% FBS,97.3,,S,250,3.5,,,-9.46,96,Submerged,0,48,6091,human,epithelial,BEAS- 2B,10^4,NO,,viability_mtt,100
857,Liao et al 2018,https://www.nature.com/articles/s41598-018-33414-x,rGO,reduced graphene oxide ,,"JCNANO tech co LTd. (nanjing, china",DMEM/F12 and 10% FBS,,,S,50-700,1,1,,,96,Submerged,0,48,6129,human,epithelial,A549,9000 cells per well,NO,,viability_mtt,100
858,Liao et al 2018,https://www.nature.com/articles/s41598-018-33414-x,rGO,reduced graphene oxide ,,"JCNANO tech co LTd. (nanjing, china",DMEM/F12 and 10% FBS,,,S,50-700,1,1,,,96,Submerged,0,48,6130,human,epithelial,A549,9000 cells per well,NO,,viability_mtt,100
859,Kumar et al 2018,https://pubs.rsc.org/en/content/articlelanding/2018/tb/c8tb01365a#!divAbstract,Graphene oxide,"GO, composite with iron nanoparticles Here is S1 (has 0.5 ratio Iron)",Fe3O4,in house both GO and composite,RPMI +10% FBS,"in PBS, says GO+iron 94-118 (iron says is 10-21) - so GO is approx 70-100",,S,,,,,-40,96,Submerged,0,24,6131,human,epithelial,A549,5000 per well,NO,,viability_mtt,100
860,Kumar et al 2018,https://pubs.rsc.org/en/content/articlelanding/2018/tb/c8tb01365a#!divAbstract,Graphene oxide,"GO, composite with iron nanoparticles Here is S1 (has 0.5 ratio Iron)",Fe3O4,in house both GO and composite,RPMI +10% FBS,"in PBS, says GO+iron 94-118 (iron says is 10-21) - so GO is approx 70-104",,S,,,,,-40,96,Submerged,0,48,6132,human,epithelial,A549,5000 per well,,,viability_mtt,100
861,Kumar et al 2018,https://pubs.rsc.org/en/content/articlelanding/2018/tb/c8tb01365a#!divAbstract,Graphene oxide,"GO, composite with iron nanoparticles Here is S2 (has 0.75 ratio Iron)",Fe3O4,in house both GO and composite,RPMI +10% FBS,"in PBS, says GO+iron 94-118 (iron says is 10-21) - so GO is approx 70-111",,S,,,,,-40,96,Submerged,0,24,6133,human,epithelial,A549,5000 per well,,,viability_mtt,100
862,Kumar et al 2018,https://pubs.rsc.org/en/content/articlelanding/2018/tb/c8tb01365a#!divAbstract,Graphene oxide,"GO, composite with iron nanoparticles Here is S2 (has 0.75 ratio Iron)",Fe3O4,in house both GO and composite,RPMI +10% FBS,"in PBS, says GO+iron 94-118 (iron says is 10-21) - so GO is approx 70-112",,S,,,,,-40,96,Submerged,0,48,6134,human,epithelial,A549,5000 per well,,,viability_mtt,100
863,Kumar et al 2018,https://pubs.rsc.org/en/content/articlelanding/2018/tb/c8tb01365a#!divAbstract,Graphene oxide,"GO, composite with iron nanoparticles Here is S3 (has 1 ratio Iron)",Fe3O4,in house both GO and composite,RPMI +10% FBS,"in PBS, says GO+iron 94-118 (iron says is 10-21) - so GO is approx 70-116",,S,,,,,-40,96,Submerged,0,24,6135,human,epithelial,A549,5000 per well,,,viability_mtt,100
864,Kumar et al 2018,https://pubs.rsc.org/en/content/articlelanding/2018/tb/c8tb01365a#!divAbstract,Graphene oxide,"GO, composite with iron nanoparticles Here is S3 (has 1 ratio Iron)",Fe3O4,in house both GO and composite,RPMI +10% FBS,"in PBS, says GO+iron 94-118 (iron says is 10-21) - so GO is approx 70-123",,S,,,,,-40,96,Submerged,0,48,6136,human,epithelial,A549,5000 per well,,,viability_mtt,100
865,Kumar et al 2018,https://pubs.rsc.org/en/content/articlelanding/2018/tb/c8tb01365a#!divAbstract,Graphene oxide,"GO, composite with iron nanoparticles Here is S4 (has 2 ratio Iron)",Fe3O4,in house both GO and composite,RPMI +10% FBS,"in PBS, says GO+iron 94-118 (iron says is 10-21) - so GO is approx 70-124",,S,,,,,-40,96,Submerged,0,24,6137,human,epithelial,A549,5000 per well,,,viability_mtt,100
866,Kumar et al 2018,https://pubs.rsc.org/en/content/articlelanding/2018/tb/c8tb01365a#!divAbstract,Graphene oxide,"GO, composite with iron nanoparticles Here is S4 (has 2 ratio Iron)",Fe3O4,in house both GO and composite,RPMI +10% FBS,"in PBS, says GO+iron 94-118 (iron says is 10-21) - so GO is approx 70-128",,S,,,,,-40,96,Submerged,0,48,6138,human,epithelial,A549,5000 per well,,,viability_mtt,100
867,Kumar et al 2018,https://pubs.rsc.org/en/content/articlelanding/2018/tb/c8tb01365a#!divAbstract,Graphene oxide,"GO, composite with iron nanoparticles Here is S5 (has 3 ratio Iron)",Fe3O4,in house both GO and composite,RPMI +10% FBS,"in PBS, says GO+iron 94-118 (iron says is 10-21) - so GO is approx 70-133",,S,,,,,-40,96,Submerged,0,24,6139,human,epithelial,A549,5000 per well,,,viability_mtt,100
868,Kumar et al 2018,https://pubs.rsc.org/en/content/articlelanding/2018/tb/c8tb01365a#!divAbstract,Graphene oxide,"GO, composite with iron nanoparticles Here is S5 (has 3 ratio Iron)",Fe3O4,in house both GO and composite,RPMI +10% FBS,"in PBS, says GO+iron 94-118 (iron says is 10-21) - so GO is approx 70-136",,S,,,,,-40,96,Submerged,0,48,6140,human,epithelial,A549,5000 per well,,,viability_mtt,100
869,Li et al 2018,https://pubmed.ncbi.nlm.nih.gov/29328670/,Graphene oxide,pristine GO,,in house (graphite from Asbury Graphite Mills),BEGM +10% FBS,589.4,,S,approx 100-150 nm,1.5,,,-18.5,96,Submerged,0,48,6165,human,epithelial,BEAS- 2B,10000,not sure,,viability_mtt,100
870,Li et al 2018,https://pubmed.ncbi.nlm.nih.gov/29328670/,rGO,"reduced GO (called rGO1, 1hr solvothermal)",,in house (graphite from Asbury Graphite Mills),BEGM +10% FBS,596.5,,S,approx 100-150 nm,1.5,,,-8.7,96,Submerged,0,48,6166,human,epithelial,BEAS- 2B,10000,not sure,,viability_mtt,100
871,Li et al 2018,https://pubmed.ncbi.nlm.nih.gov/29328670/,rGO,"reduced GO (called rGO2, 5hr solvothermal)",,in house (graphite from Asbury Graphite Mills),BEGM +10% FBS,596.4,,S,approx 100-150 nm,1.5,,,-8.2,96,Submerged,0,48,6167,human,epithelial,BEAS- 2B,10000,not sure,,viability_mtt,100
872,Li et al 2018,https://pubmed.ncbi.nlm.nih.gov/29328670/,Graphene oxide,hydreated GO (hGO-1 was in 50oC),,in house (graphite from Asbury Graphite Mills),BEGM +10% FBS,546.7,,S,approx 100-150 nm,1.5,,,-16.7,96,Submerged,0,48,6168,human,epithelial,BEAS- 2B,10000,not sure,,viability_mtt,100
873,Li et al 2018,https://pubmed.ncbi.nlm.nih.gov/29328670/,Graphene oxide,hydreated GO (hGO-2 was in 100oC),,in house (graphite from Asbury Graphite Mills),BEGM +10% FBS,555.1,,S,approx 100-150 nm,1.5,,,-14.7,96,Submerged,0,48,6169,human,epithelial,BEAS- 2B,10000,not sure,,viability_mtt,100
874,Li et al 2018,https://pubmed.ncbi.nlm.nih.gov/29328670/,Graphene oxide,pristine GO,,in house (graphite from Asbury Graphite Mills),RPMI+10% FBS,321.5,,S,approx 100-150 nm,1.5,,,-7.5,96,Submerged,0,48,6170,human,macrophage,THP-1,30000,not sure,,viability_mtt,100
875,Li et al 2018,https://pubmed.ncbi.nlm.nih.gov/29328670/,rGO,"reduced GO (called rGO1, 1hr solvothermal)",,in house (graphite from Asbury Graphite Mills),RPMI+10% FBS,432.1,,S,approx 100-150 nm,1.5,,,-5.5,96,Submerged,0,48,6171,human,macrophage,THP-1,30000,not sure,,viability_mtt,100
876,Li et al 2018,https://pubmed.ncbi.nlm.nih.gov/29328670/,rGO,"reduced GO (called rGO2, 5hr solvothermal)",,in house (graphite from Asbury Graphite Mills),RPMI+10% FBS,456.5,,S,approx 100-150 nm,1.5,,,-6.5,96,Submerged,0,48,6172,human,macrophage,THP-1,30000,not sure,,viability_mtt,100
877,Li et al 2018,https://pubmed.ncbi.nlm.nih.gov/29328670/,Graphene oxide,hydreated GO (hGO-1 was in 50oC),,in house (graphite from Asbury Graphite Mills),RPMI+10% FBS,337.8,,S,approx 100-150 nm,1.5,,,-7.9,96,Submerged,0,48,6173,human,macrophage,THP-1,30000,not sure,,viability_mtt,100
878,Li et al 2018,https://pubmed.ncbi.nlm.nih.gov/29328670/,Graphene oxide,hydreated GO (hGO-2 was in 100oC),,in house (graphite from Asbury Graphite Mills),RPMI+10% FBS,340.8,,S,approx 100-150 nm,1.5,,,-6.4,96,Submerged,0,48,6174,human,macrophage,THP-1,30000,not sure,,viability_mtt,100
879,Azari et al 2019,https://pubmed.ncbi.nlm.nih.gov/32077025/,Graphene,GRAPHITE nanoplatelets,,sigma aldrich,DMEM (no info from FBS),,says only 20000 diameter (manufactures info),L,,,,,,96,Submerged,0,48,6175,human,epithelial,A549,10000,no ,,viability_mtt,100
880,Wang et al 2020,https://www.sciencedirect.com/science/article/pii/S1011134419302477,rGO,rGO,,in housem was produced from GO reduced with memecylon edule,RPMI,,296,S,,1,1.1,,,96,Submerged,0,24,6177,human,epithelial,A549,200000,no ,,viability_mtt,100
881,Xu et al 2016,https://pubs.acs.org/doi/10.1021/acsnano.6b00539,Graphene oxide,GO,,"graphite from qimgdao BCSM china, made GO in house",DMEM + 10 % FBS,250,,S,100-500,1,1.1,,-7.4,96,Submerged,0,24,7110,rodent,macrophage,J774.A1,10^4,,,viability_cck,100
882,Xu et al 2016,https://pubs.acs.org/doi/10.1021/acsnano.6b00539,Graphene oxide,GO NH2,Amine,"graphite from qimgdao BCSM china, made GO in house",DMEM + 10 % FBS,422,,S,100-500,1,1.2,,-5.7,96,Submerged,0,24,7111,rodent,macrophage,J774.A1,10^4,,,viability_cck,100
883,Xu et al 2016,https://pubs.acs.org/doi/10.1021/acsnano.6b00539,Graphene oxide,GO-PAA,poly acrylic acid,"graphite from qimgdao BCSM china, made GO in house",DMEM + 10 % FBS,215,,S,100-500,1,2.9,,-5.8,96,Submerged,0,24,7112,rodent,macrophage,J774.A1,10^4,,,viability_cck,100
884,Xu et al 2016,https://pubs.acs.org/doi/10.1021/acsnano.6b00539,Graphene oxide,GO-PAM,poly acrylamide,"graphite from qimgdao BCSM china, made GO in house",DMEM + 10 % FBS,260? (peak from 220-1600),,S,100-500,1,2.6,,-2.6,96,Submerged,0,24,7113,rodent,macrophage,J774.A1,10^4,,,viability_cck,100
885,Xu et al 2016,https://pubs.acs.org/doi/10.1021/acsnano.6b00539,Graphene oxide,GO-PEG,PEG,"graphite from qimgdao BCSM china, made GO in house",DMEM + 10 % FBS,194,,S,100-500,1,4.1,,-4.6,96,Submerged,0,24,7114,rodent,macrophage,J774.A1,10^4,,,viability_cck,100
886,Cho et al 2016,https://koreauniv.pure.elsevier.com/en/publications/in-vitro-and-in-vivo-comparison-of-the-immunotoxicity-of-single-a,Graphene oxide,Single layer (SLGO) 1 min sonication (SLGO1),,Cheap tubes,RPMI + 10% FBS,878,,M,,1,1,,,96?,Submerged,0,6,8030,human,macrophage,THP-1,5x10^5,,,viability_wst,100
887,Cho et al 2016,https://koreauniv.pure.elsevier.com/en/publications/in-vitro-and-in-vivo-comparison-of-the-immunotoxicity-of-single-a,Graphene oxide,SLGO 5 mins sonication,,Cheap tubes,RPMI + 10% FBS,816.8,,M,,1,1,,,96?,Submerged,0,6,8033,human,macrophage,THP-1,5x10^5,,,viability_wst,100
888,Cho et al 2016,https://koreauniv.pure.elsevier.com/en/publications/in-vitro-and-in-vivo-comparison-of-the-immunotoxicity-of-single-a,Graphene oxide,SLGO 15 mins sinication,,Cheap tubes,RPMI + 10% FBS,699,,M,,1,1,,,96?,Submerged,0,6,8036,human,macrophage,THP-1,5x10^5,,,viability_wst,100
889,Cho et al 2016,https://koreauniv.pure.elsevier.com/en/publications/in-vitro-and-in-vivo-comparison-of-the-immunotoxicity-of-single-a,Graphene oxide,SLGO 30 mins sonication,,Cheap tubes,RPMI + 10% FBS,497.1,,S,,1,1,,,96?,Submerged,0,6,8039,human,macrophage,THP-1,5x10^5,,,viability_wst,100
890,Cho et al 2016,https://koreauniv.pure.elsevier.com/en/publications/in-vitro-and-in-vivo-comparison-of-the-immunotoxicity-of-single-a,Graphene oxide,MLGO 1 min,,Cheap tubes,RPMI + 10% FBS,1259.2,,L,,3,3,,,96?,Submerged,0,6,8042,human,macrophage,THP-1,5x10^5,,,viability_wst,100
891,Cho et al 2016,https://koreauniv.pure.elsevier.com/en/publications/in-vitro-and-in-vivo-comparison-of-the-immunotoxicity-of-single-a,Graphene oxide,MLGO 5 mins,,Cheap tubes,RPMI + 10% FBS,1156,,L,,3,3,,,96?,Submerged,0,6,8045,human,macrophage,THP-1,5x10^5,,,viability_wst,100
892,Cho et al 2016,https://koreauniv.pure.elsevier.com/en/publications/in-vitro-and-in-vivo-comparison-of-the-immunotoxicity-of-single-a,Graphene oxide,MLGO 15 mins,,Cheap tubes,RPMI + 10% FBS,912.2,,M,,3,3,,,96?,Submerged,0,6,8048,human,macrophage,THP-1,5x10^5,,,viability_wst,100
893,Cho et al 2016,https://koreauniv.pure.elsevier.com/en/publications/in-vitro-and-in-vivo-comparison-of-the-immunotoxicity-of-single-a,Graphene oxide,MLGO 30mins,,Cheap tubes,RPMI + 10% FBS,701.6,,M,,3,3,,,96?,Submerged,0,6,8051,human,macrophage,THP-1,5x10^5,,,viability_wst,100
894,Lategan et al 2017,https://www.ncbi.nlm.nih.gov/pmc/articles/PMC5853756/,Graphene,,,Uni of missouri,DMEM+GlutaMAX+10% FBS ( for culture. Then exposure is 2.5% and final 0.5% of FBS),at ph 7 is 540,,M,,,,,-49.5,48,Submerged,0,2,8125,rodent,macrophage,raw 264.7,1x10^5,NO,,viability_wst,100
895,Reshman et al 2016,https://www.sciencedirect.com/science/article/abs/pii/S0927776515303787,rGO,reduced GO,PEG,made in house while graphite was from Merck,DMEM F12 +10%FBS,791.57,,M,,1,0.42,,,96,Submerged,0,24,9056,human,epithelial,A549,1x10^4,YES,,neutral_red,100
896,Reshman et al 2016,https://www.sciencedirect.com/science/article/abs/pii/S0927776515303787,rGO,reduced GO,,made in house while graphite was from Merck,DMEM F12 +10%FBS,881.3,,M,,1,0.35,,,96,Submerged,0,24,9057,human,epithelial,A549,1x10^4,YES,,neutral_red,100
897,Chaterje N 2016,https://pubmed.ncbi.nlm.nih.gov/26994488/,Graphene oxide,Single layer (SLGO),,Cheap tubes,DMEM F12  and +10FBS,,,L,10000,1,21,,,6,Submerged,0,24,10025,human,epithelial,BEAS- 2B,2.5x10^4,,,comet,1
898,Chaterje N 2016,https://pubmed.ncbi.nlm.nih.gov/26994488/,Graphene oxide,Few layer GO  (FLGO),,Cheap tubes,DMEM F12  and +10FBS,,,L,10000,6,122,,,6,Submerged,0,24,10026,human,epithelial,BEAS- 2B,2.5x10^4,,,comet,1
899,Chaterje N 2016,https://pubmed.ncbi.nlm.nih.gov/26994488/,Graphene,,,Cheap tubes,DMEM F12  and +10FBS,,,L,10000,2,877.2,,,6,Submerged,0,24,10027,human,epithelial,BEAS- 2B,2.5x10^4,,,comet,1
900,Chaterje N 2016,https://pubmed.ncbi.nlm.nih.gov/26994488/,Graphene,GNPs NH2 functionalisation,NH2,Cheap tubes,DMEM F12  and +10FBS,,,L,10000,2,945.5,,,6,Submerged,0,24,10028,human,epithelial,BEAS- 2B,2.5x10^4,,,comet,1
901,Chaterje N 2016,https://pubmed.ncbi.nlm.nih.gov/26994488/,Graphene,GNP COOH functionalisation,COOH,Cheap tubes,DMEM F12  and +10FBS,,,L,9980,1.5,735.9,,,6,Submerged,0,24,10029,human,epithelial,BEAS- 2B,2.5x10^4,,,comet,1
902,burgum et al 2020,https://pubmed.ncbi.nlm.nih.gov/32734718/,Graphene oxide,few layers GO,natural (pristine/no functionalisation),"Perpetuus Carbon Technologies (PCT, UK).",MEM +10% FBS,504.7,,L,1030,50,94.73,,-9.8,flask T25,Submerged,0,24,11178,human,epithelial,16HBE14,100000,"yes, none detected",,gsh,100
903,burgum et al 2020,https://pubmed.ncbi.nlm.nih.gov/32734718/,Graphene,graphene ,amine,"Perpetuus Carbon Technologies (PCT, UK).",MEM +10% FBS,426.4,,M,980,12,86.2,,-9.98,flask T25,Submerged,0,24,11179,human,epithelial,16HBE14,100000,"yes, none detected",,gsh,100
904,burgum et al 2020,https://pubmed.ncbi.nlm.nih.gov/32734718/,Graphene,graphene ,carboxyl,"Perpetuus Carbon Technologies (PCT, UK).",MEM +10% FBS,348.2,,L,1140,4,55.16,,-9.7,flask T25,Submerged,0,24,11180,human,epithelial,16HBE14,100000,"yes, none detected",,gsh,100
905,burgum et al 2020,https://pubmed.ncbi.nlm.nih.gov/32734718/,Graphene oxide,few layers GO,natural (pristine/no functionalisation),"Perpetuus Carbon Technologies (PCT, UK).",MEM +10% FBS,504.7,,L,1030,50,94.73,,-9.8,flask T25,Submerged,0,6,11190,human,epithelial,16HBE14,100000,"yes, none detected",,gsh,100
906,burgum et al 2020,https://pubmed.ncbi.nlm.nih.gov/32734718/,Graphene,graphene ,amine,"Perpetuus Carbon Technologies (PCT, UK).",MEM +10% FBS,426.4,,M,980,12,86.2,,-9.98,flask T25,Submerged,0,6,11191,human,epithelial,16HBE14,100000,"yes, none detected",,gsh,100
907,burgum et al 2020,https://pubmed.ncbi.nlm.nih.gov/32734718/,Graphene,graphene ,carboxyl,"Perpetuus Carbon Technologies (PCT, UK).",MEM +10% FBS,348.2,,L,1140,4,55.16,,-9.7,flask T25,Submerged,0,6,11192,human,epithelial,16HBE14,100000,"yes, none detected",,gsh,100
908,Jung-Park et al 2015,https://pubmed.ncbi.nlm.nih.gov/24980260/,Graphene,GNPs,,"Hanwha Nanotech, Korea",F12 + 10% FBS,361.2 and 506.5,,S,less than 2000,8,3.5,735,-11.37,96,Submerged,0,24,12005,human,epithelial,BEAS- 2B,1x10^6,,,ros,1
909,Jung-Park et al 2015,https://pubmed.ncbi.nlm.nih.gov/24980260/,Graphene,GNPs,,"Hanwha Nanotech, Korea",F12 + 10% FBS,361.2 and 506.5,,S,less than 2000,8,3.5,735,-11.37,96,Submerged,0,72,12006,human,epithelial,BEAS- 2B,5x10^5,,,ros,1
