Repository: dainaromeo/Graphene-meta-analysis

# Graphene-meta-analysis
This repository contains the code and data used in the paper "A meta-analysis of graphene-related materials' toxicity on lung cells in vitro" by D. Romeo, C. Louka, B. Gudino, J. Wigstrom, and P. Wick

DATA:
Graphene_for_BMD_UPDATE.csv contains the toxicity data about graphene-related materials collected from the literature considering the publication time frame 2015-2021.
Graphene_BMD_UPDATED_no_outliers.csv contains the data set of BMDL values obtained from the Graphene_for_BMD_UPDATE.csv data set using PROAST software.

CODE:

File: Graphene_for_BMD_UPDATE_viability.csv (part 6 of 6)
,ID,author_year,link,Substance,type,func,vendor,media,agg_diameter,length,size_class,lat_size,layer,thick,ssa,z_pot,plate,ali,dose,time,bmd_id,species,cell_type_general,cell_type,n_cell,endotox,notes,variable,value
1045,1046,Sofie Van Den Broucke et al 2021,Nanomaterials | Free Full-Text | Effect of Graphene and Graphene Oxide on Airway Barrier and Differential Phosphorylation of Proteins in Tight and Adherens Junction Pathways (mdpi.com),Graphene oxide,GO,,Graphene-supermarket.com,DMEM/F12,,,L,2250,1.0,1,,,96,submerged,4.0,24.0,3028,human,epithelial,16HBE14,200 000 cells per cm2,None detected,,viability_hymolisis,99.6
1046,1047,Sofie Van Den Broucke et al 2021,Nanomaterials | Free Full-Text | Effect of Graphene and Graphene Oxide on Airway Barrier and Differential Phosphorylation of Proteins in Tight and Adherens Junction Pathways (mdpi.com),Graphene oxide,GO,,Graphene-supermarket.com,DMEM/F12,,,L,2250,1.0,1,,,96,submerged,16.0,24.0,3028,human,epithelial,16HBE14,200 000 cells per cm2,None detected,,viability_hymolisis,92.9
1047,1048,Sofie Van Den Broucke et al 2021,Nanomaterials | Free Full-Text | Effect of Graphene and Graphene Oxide on Airway Barrier and Differential Phosphorylation of Proteins in Tight and Adherens Junction Pathways (mdpi.com),Graphene,Graphene ,,Graphene-supermarket.com,DMEM/F12,,,L,5000,5.5,,,,96,submerged,4.0,24.0,4027,human,epithelial,16HBE14,200 000 cells per cm2,None detected,,viability_wst,100.0
1048,1049,Sofie Van Den Broucke et al 2021,Nanomaterials | Free Full-Text | Effect of Graphene and Graphene Oxide on Airway Barrier and Differential Phosphorylation of Proteins in Tight and Adherens Junction Pathways (mdpi.com),Graphene,Graphene ,,Graphene-supermarket.com,DMEM/F12,,,L,5000,5.5,,,,96,submerged,16.0,24.0,4027,human,epithelial,16HBE14,200 000 cells per cm2,None detected,,viability_wst,100.0
1049,1050,Sofie Van Den Broucke et al 2021,Nanomaterials | Free Full-Text | Effect of Graphene and Graphene Oxide on Airway Barrier and Differential Phosphorylation of Proteins in Tight and Adherens Junction Pathways (mdpi.com),Graphene,Graphene ,,Graphene-supermarket.com,DMEM/F12,,,L,5000,5.5,,,,96,submerged,64.0,24.0,4027,human,epithelial,16HBE14,200 000 cells per cm2,None detected,,viability_wst,100.0
1050,1051,Sofie Van Den Broucke et al 2021,Nanomaterials | Free Full-Text | Effect of Graphene and Graphene Oxide on Airway Barrier and Differential Phosphorylation of Proteins in Tight and Adherens Junction Pathways (mdpi.com),Graphene,Graphene ,,Graphene-supermarket.com,DMEM/F12,,,L,5000,5.5,,,,96,submerged,256.0,24.0,4027,human,epithelial,16HBE14,200 000 cells per cm2,None detected,,viability_wst,100.0
1051,1052,Sofie Van Den Broucke et al 2021,Nanomaterials | Free Full-Text | Effect of Graphene and Graphene Oxide on Airway Barrier and Differential Phosphorylation of Proteins in Tight and Adherens Junction Pathways (mdpi.com),Graphene oxide,GO,,Graphene-supermarket.com,DMEM/F12,,,L,2250,1.0,1,,,96,submerged,128.0,24.0,4029,human,epithelial,16HBE14,200 000 cells per cm2,None detected,,viability_wst,20.3
1052,1053,Sofie Van Den Broucke et al 2021,Nanomaterials | Free Full-Text | Effect of Graphene and Graphene Oxide on Airway Barrier and Differential Phosphorylation of Proteins in Tight and Adherens Junction Pathways (mdpi.com),Graphene oxide,GO,,Graphene-supermarket.com,DMEM/F12,,,L,2250,1.0,1,,,96,submerged,4.0,24.0,4029,human,epithelial,16HBE14,200 000 cells per cm2,None detected,,viability_wst,94.5
1053,1054,Sofie Van Den Broucke et al 2021,Nanomaterials | Free Full-Text | Effect of Graphene and Graphene Oxide on Airway Barrier and Differential Phosphorylation of Proteins in Tight and Adherens Junction Pathways (mdpi.com),Graphene oxide,GO,,Graphene-supermarket.com,DMEM/F12,,,L,2250,1.0,1,,,96,submerged,16.0,24.0,4029,human,epithelial,16HBE14,200 000 cells per cm2,None detected,,viability_wst,91.2
1054,1055,Sofie Van Den Broucke et al 2021,Nanomaterials | Free Full-Text | Effect of Graphene and Graphene Oxide on Airway Barrier and Differential Phosphorylation of Proteins in Tight and Adherens Junction Pathways (mdpi.com),Graphene oxide,GO,,Graphene-supermarket.com,DMEM/F12,,,L,2250,1.0,1,,,96,submerged,64.0,24.0,4029,human,epithelial,16HBE14,200 000 cells per cm2,None detected,,viability_wst,59.1
1055,1056,Sofie Van Den Broucke et al 2021,Nanomaterials | Free Full-Text | Effect of Graphene and Graphene Oxide on Airway Barrier and Differential Phosphorylation of Proteins in Tight and Adherens Junction Pathways (mdpi.com),Graphene oxide,GO,,Graphene-supermarket.com,DMEM/F12,,,L,2250,1.0,1,,,96,submerged,256.0,24.0,4029,human,epithelial,16HBE14,200 000 cells per cm2,None detected,,viability_wst,10.1
1091,1092,Emilio Di Ianni et al 2021,https://www.sciencedirect.com/science/article/pii/S1383571821000966,Graphene oxide,GO,,Graphenea,DMEM/F12,6142,,L,,2.0,"2-3 layes, unkown thichness",411,,12 well,submerged,0.0,6.0,1,human,epithelial,A549,2x10^5 cells/mL,NO but previsou batch at graphenea says  endotoxin free,"the study had also DNA tail damage, but we did not investigated these data (genotox mainly)",nucleo,100.0
1092,1093,Emilio Di Ianni et al 2021,https://www.sciencedirect.com/science/article/pii/S1383571821000966,Graphene oxide,GO,,Graphenea,DMEM/F12,6142,,L,,2.0,"2-3 layes, unkown thichness",411,,12 well,submerged,0.0,24.0,2,human,epithelial,A549,2x10^5 cells/mL,NO but previsou batch at graphenea says  endotoxin free,"the study had also DNA tail damage, but we did not investigated these data (genotox mainly)",nucleo,100.0
1093,1094,Emilio Di Ianni et al 2021,https://www.sciencedirect.com/science/article/pii/S1383571821000966,rGO,rGO,,Graphenea,DMEM/F12,356,,S,,2.0,"2-3 layes, unkown thichness",411,,12 well,submerged,0.0,6.0,3,human,epithelial,A549,2x10^5 cells/mL,NO but previsou batch at graphenea says  endotoxin free,"the study had also DNA tail damage, but we did not investigated these data (genotox mainly)",nucleo,100.0
1094,1095,Emilio Di Ianni et al 2021,https://www.sciencedirect.com/science/article/pii/S1383571821000966,rGO,rGO,,Graphenea,DMEM/F12,356,,S,,2.0,"2-3 layes, unkown thichness",411,,12 well,submerged,0.0,24.0,4,human,epithelial,A549,2x10^5 cells/mL,NO but previsou batch at graphenea says  endotoxin free,"the study had also DNA tail damage, but we did not investigated these data (genotox mainly)",nucleo,100.0
1095,1096,Emilio Di Ianni et al 2021,https://www.sciencedirect.com/science/article/pii/S1383571821000966,Graphene oxide,GO,,Graphenea,RPMI + 10% FBS,4841,,L,,2.0,"2-3 layes, unkown thichness",411,,12 well,submerged,0.0,6.0,5,human,macrophage,THP-1,3x10^5 c/mL,NO but previsou batch at graphenea says  endotoxin free,"the study had also DNA tail damage, but we did not investigated these data (genotox mainly)",nucleo,100.0
1096,1097,Emilio Di Ianni et al 2021,https://www.sciencedirect.com/science/article/pii/S1383571821000966,Graphene oxide,GO,,Graphenea,RPMI + 10% FBS,4841,,L,,2.0,"2-3 layes, unkown thichness",411,,12 well,submerged,0.0,24.0,6,human,macrophage,THP-1,3x10^5 c/mL,NO but previsou batch at graphenea says  endotoxin free,"the study had also DNA tail damage, but we did not investigated these data (genotox mainly)",nucleo,100.0
1097,1098,Emilio Di Ianni et al 2021,https://www.sciencedirect.com/science/article/pii/S1383571821000966,rGO,rGO,,Graphenea,RPMI + 10% FBS,4841,,L,,2.0,"2-3 layes, unkown thichness",411,,12 well,submerged,0.0,6.0,7,human,macrophage,THP-1,3x10^5 c/mL,NO but previsou batch at graphenea says  endotoxin free,"the study had also DNA tail damage, but we did not investigated these data (genotox mainly)",nucleo,100.0
1098,1099,Emilio Di Ianni et al 2021,https://www.sciencedirect.com/science/article/pii/S1383571821000966,rGO,rGO,,Graphenea,RPMI + 10% FBS,4841,,L,,2.0,"2-3 layes, unkown thichness",411,,12 well,submerged,0.0,24.0,8,human,macrophage,THP-1,3x10^5 c/mL,NO but previsou batch at graphenea says  endotoxin free,"the study had also DNA tail damage, but we did not investigated these data (genotox mainly)",nucleo,100.0
1099,1100,Adrián Povo-Retana et al 2021,https://doi.org/10.1002/adbi.202100882.,Graphene,"chemical vapor deposition graphene, GCVD",,in house they made it,RPMI+2% FBS,150,,S,,3.0,,,,96 well,submerged,0.0,24.0,1019,human,macrophage,human macrophages,1.5 × 104 per well,doesn’t say ,"had more treatment point but only the ones I added were in a figure. Use of annexin only. They also had more data in function of polirisation, but this can complicated the data analysis so I skiped it",viability_pi,100.0
1100,1101,Adrián Povo-Retana et al 2021,https://doi.org/10.1002/adbi.202100882.,Graphene,Graphene pelletes (GNP),,XG Sciences,RPMI+2% FBS,5000,,L,,3.0,,,,97 well,submerged,0.0,24.0,1020,human,macrophage,human macrophages,1.5 × 104 per well,doesn’t say ,"had more treatment point but only the ones I added were in a figure. Use of annexin only. They also had more data in function of polirisation, but this can complicated the data analysis so I skiped it",viability_pi,100.0
1101,1102,Fatima et al 2021,https://doi.org/10.1007/s13205-021-03015-z,Graphene oxide,GO,,in house they made it,DMEM/F12,820.2,,M,,,,,,96 ( I asume dosnt say),submerged,0.0,12.0,2017,human,epithelial,A549,1x105 cells per well,doesn’t say ,"FAR THE WORST PAPER. Info are missing, cytotoxicity instead of cell viability (had to substract), no info for the doses used… a dissasteer. PLUS HAD GRAPHITE POWDER RESULTS, BUT NO DATA FOR IT (e.g. no size etc) also had antioxidant but no ifo about it, and figures were bad so skipped it",viability_mtt,100.0
1102,1103,Fatima et al 2021,https://doi.org/10.1007/s13205-021-03015-z,rGO,rGO,,in house they made it,DMEM/F12,53,,S,,,,,,96 ( I asume dosnt say),submerged,0.0,12.0,2018,human,epithelial,A549,1x105 cells per well,doesn’t say ,"FAR THE WORST PAPER. Info are missing, cytotoxicity instead of cell viability (had to substract), no info for the doses used… a dissasteer. PLUS HAD GRAPHITE POWDER RESULTS, BUT NO DATA FOR IT (e.g. no size etc) also had antioxidant but no ifo about it, and figures were bad so skipped it",viability_mtt,100.0
1103,1104,Sofie Van Den Broucke et al 2021,Nanomaterials | Free Full-Text | Effect of Graphene and Graphene Oxide on Airway Barrier and Differential Phosphorylation of Proteins in Tight and Adherens Junction Pathways (mdpi.com),Graphene,Graphene ,,Graphene-supermarket.com,DMEM/F12,,,L,5000,5.5,,,,96,submerged,0.0,24.0,3026,human,epithelial,16HBE14,200 000 cells per cm2,None detected,,viability_hymolisis,100.0
1104,1105,Sofie Van Den Broucke et al 2021,Nanomaterials | Free Full-Text | Effect of Graphene and Graphene Oxide on Airway Barrier and Differential Phosphorylation of Proteins in Tight and Adherens Junction Pathways (mdpi.com),Graphene oxide,GO,,Graphene-supermarket.com,DMEM/F12,,,L,2250,1.0,1,,,96,submerged,0.0,24.0,3028,human,epithelial,16HBE14,200 000 cells per cm2,None detected,,viability_hymolisis,100.0
1105,1106,Sofie Van Den Broucke et al 2021,Nanomaterials | Free Full-Text | Effect of Graphene and Graphene Oxide on Airway Barrier and Differential Phosphorylation of Proteins in Tight and Adherens Junction Pathways (mdpi.com),Graphene,Graphene ,,Graphene-supermarket.com,DMEM/F12,,,L,5000,5.5,,,,96,submerged,0.0,24.0,4027,human,epithelial,16HBE14,200 000 cells per cm2,None detected,,viability_wst,100.0
1106,1107,Sofie Van Den Broucke et al 2021,Nanomaterials | Free Full-Text | Effect of Graphene and Graphene Oxide on Airway Barrier and Differential Phosphorylation of Proteins in Tight and Adherens Junction Pathways (mdpi.com),Graphene oxide,GO,,Graphene-supermarket.com,DMEM/F12,,,L,2250,1.0,1,,,96,submerged,0.0,24.0,4029,human,epithelial,16HBE14,200 000 cells per cm2,None detected,,viability_wst,100.0
