Repository: dainaromeo/Graphene-meta-analysis

# Graphene-meta-analysis
This repository contains the code and data used in the paper "A meta-analysis of graphene-related materials' toxicity on lung cells in vitro" by D. Romeo, C. Louka, B. Gudino, J. Wigstrom, and P. Wick

DATA:
Graphene_for_BMD_UPDATE.csv contains the toxicity data about graphene-related materials collected from the literature considering the publication time frame 2015-2021.
Graphene_BMD_UPDATED_no_outliers.csv contains the data set of BMDL values obtained from the Graphene_for_BMD_UPDATE.csv data set using PROAST software.

CODE:

File: Graphene_for_BMD_UPDATE.csv (part 7 of 8)
ID,author_year,link,Substance,type,func,vendor,media,agg_diameter,length,size_class,lat_size,layer,thick,ssa,z_pot,plate,ali,dose,time,bmd_id,species,cell_type_general,cell_type,n_cell,endotox,notes,variable,value
910,Bengtson et al 2016,https://pubmed.ncbi.nlm.nih.gov/27189646/,Graphene oxide,GO,,Graphenea,DMEM F12 + Glutamax + 2% FBS 1% + 0.001% EGF,,,L,TEM: 2000-3000 STEM: 1000,2.5,,157,-39,96,Submerged,0,3,12022,rodent,epithelial,FEI1 murine lung epithelial cells,doesn’t mention ,YES,,ros,1
911,Bengtson et al 2016,https://pubmed.ncbi.nlm.nih.gov/27189646/,rGO,rGO short,,Graphenea,DMEM F12 + Glutamax + 2% FBS 1% + 0.001% EGF,,,L,TEM: 1000-2000 STEM: 500-2000,2.5,,274,-1.7,96,Submerged,0,3,12023,rodent,epithelial,FEI1 murine lung epithelial cells,doesn’t mention ,YES,,ros,1
912,Bengtson et al 2016,https://pubmed.ncbi.nlm.nih.gov/27189646/,rGO,rGO long ,,Graphenea,DMEM F12 + Glutamax + 2% FBS 1% + 0.001% EGF,,,L,TEM: 1000-2000 STEM: 200-800,2.5,,335,-12.2,96,Submerged,0,3,12024,rodent,epithelial,FEI1 murine lung epithelial cells,doesn’t mention ,YES,,ros,1
913,Reshman et al 2016,https://www.sciencedirect.com/science/article/abs/pii/S0927776515303787,rGO,reduced GO,PEG,made in house while graphite was from Merck,DMEM F12 +10%FBS,791.57,,M,,1,0.42,,,96,Submerged,0,0.5,12058,human,epithelial,A549,1x10^4,YES,,ros,1
914,Reshman et al 2016,https://www.sciencedirect.com/science/article/abs/pii/S0927776515303787,rGO,reduced GO,PEG,made in house while graphite was from Merck,DMEM F12 +10%FBS,791.57,,M,,1,0.42,,,96,Submerged,0,2,12059,human,epithelial,A549,1x10^4,YES,,ros,1
915,Reshman et al 2016,https://www.sciencedirect.com/science/article/abs/pii/S0927776515303787,rGO,reduced GO,PEG,made in house while graphite was from Merck,DMEM F12 +10%FBS,791.57,,M,,1,0.42,,,96,Submerged,0,4,12060,human,epithelial,A549,1x10^4,YES,,ros,1
916,Reshman et al 2016,https://www.sciencedirect.com/science/article/abs/pii/S0927776515303787,rGO,reduced GO,PEG,made in house while graphite was from Merck,DMEM F12 +10%FBS,791.57,,M,,1,0.42,,,96,Submerged,0,6,12061,human,epithelial,A549,1x10^4,YES,,ros,1
917,Reshman et al 2016,https://www.sciencedirect.com/science/article/abs/pii/S0927776515303787,rGO,reduced GO,PEG,made in house while graphite was from Merck,DMEM F12 +10%FBS,791.57,,M,,1,0.42,,,96,Submerged,0,24,12062,human,epithelial,A549,1x10^4,YES,,ros,1
918,Reshman et al 2016,https://www.sciencedirect.com/science/article/abs/pii/S0927776515303787,rGO,reduced GO,,made in house while graphite was from Merck,DMEM F12 +10%FBS,881.3,,M,,1,0.35,,,96,Submerged,0,0.5,12063,human,epithelial,A549,1x10^4,YES,,ros,1
919,Reshman et al 2016,https://www.sciencedirect.com/science/article/abs/pii/S0927776515303787,rGO,reduced GO,,made in house while graphite was from Merck,DMEM F12 +10%FBS,881.3,,M,,1,0.35,,,96,Submerged,0,2,12064,human,epithelial,A549,1x10^4,YES,,ros,1
920,Reshman et al 2016,https://www.sciencedirect.com/science/article/abs/pii/S0927776515303787,rGO,reduced GO,,made in house while graphite was from Merck,DMEM F12 +10%FBS,881.3,,M,,1,0.35,,,96,Submerged,0,4,12065,human,epithelial,A549,1x10^4,YES,,ros,1
921,Reshman et al 2016,https://www.sciencedirect.com/science/article/abs/pii/S0927776515303787,rGO,reduced GO,,made in house while graphite was from Merck,DMEM F12 +10%FBS,881.3,,M,,1,0.35,,,96,Submerged,0,6,12066,human,epithelial,A549,1x10^4,YES,,ros,1
922,Reshman et al 2016,https://www.sciencedirect.com/science/article/abs/pii/S0927776515303787,rGO,reduced GO,,made in house while graphite was from Merck,DMEM F12 +10%FBS,881.3,,M,,1,0.35,,,96,Submerged,0,24,12067,human,epithelial,A549,1x10^4,YES,,ros,1
923,Mittal et all 2016,https://www.nature.com/articles/srep39548,Graphene oxide,GO,,in house ,DMEM F12 +10%FBS,126.3,,S,400,1,,,-13.7,96,Submerged,0,3,12092,human,epithelial,A549,10^4,NO,,ros,1
924,Mittal et all 2016,https://www.nature.com/articles/srep39548,Graphene oxide,GO,,in house ,DMEM F12 +10%FBS,126.3,,S,400,1,,,-13.7,96,Submerged,0,6,12093,human,epithelial,A549,10^4,NO,,ros,1
925,Mittal et all 2016,https://www.nature.com/articles/srep39548,Graphene oxide,GO,,in house ,DMEM F12 +10%FBS,126.3,,S,400,1,,,-13.7,96,Submerged,0,24,12094,human,epithelial,A549,10^4,NO,,ros,1
926,Mittal et all 2016,https://www.nature.com/articles/srep39548,Graphene oxide,GO,,in house ,RPMI + 10% FBS,126.3,,S,400,1,,,-13.7,96,Submerged,0,3,12095,human,epithelial,BEAS- 2B,10^4,NO,,ros,1
927,Mittal et all 2016,https://www.nature.com/articles/srep39548,Graphene oxide,GO,,in house ,RPMI + 10% FBS,126.3,,S,400,1,,,-13.7,96,Submerged,0,6,12096,human,epithelial,BEAS- 2B,10^4,NO,,ros,1
928,Mittal et all 2016,https://www.nature.com/articles/srep39548,Graphene oxide,GO,,in house ,RPMI + 10% FBS,126.3,,S,400,1,,,-13.7,96,Submerged,0,24,12097,human,epithelial,BEAS- 2B,10^4,NO,,ros,1
929,Mittal et all 2016,https://www.nature.com/articles/srep39548,rGO,thermally reduced GO,,in house ,DMEM F12 +10%FBS,66.98,,S,150,3.5,,,-6.9,96,Submerged,0,3,12098,human,epithelial,A549,10^4,NO,,ros,1
930,Mittal et all 2016,https://www.nature.com/articles/srep39548,rGO,thermally reduced GO,,in house ,DMEM F12 +10%FBS,66.98,,S,150,3.5,,,-6.9,96,Submerged,0,6,12099,human,epithelial,A549,10^4,NO,,ros,1
931,Mittal et all 2016,https://www.nature.com/articles/srep39548,rGO,thermally reduced GO,,in house ,DMEM F12 +10%FBS,66.98,,S,150,3.5,,,-6.9,96,Submerged,0,24,12100,human,epithelial,A549,10^4,NO,,ros,1
932,Mittal et all 2016,https://www.nature.com/articles/srep39548,rGO,thermally reduced GO,,in house ,RPMI + 10% FBS,66.98,,S,150,3.5,,,-6.9,96,Submerged,0,3,12101,human,epithelial,BEAS- 2B,10^4,NO,,ros,1
933,Mittal et all 2016,https://www.nature.com/articles/srep39548,rGO,thermally reduced GO,,in house ,RPMI + 10% FBS,66.98,,S,150,3.5,,,-6.9,96,Submerged,0,6,12102,human,epithelial,BEAS- 2B,10^4,NO,,ros,1
934,Mittal et all 2016,https://www.nature.com/articles/srep39548,rGO,thermally reduced GO,,in house ,RPMI + 10% FBS,66.98,,S,150,3.5,,,-6.9,96,Submerged,0,24,12103,human,epithelial,BEAS- 2B,10^4,NO,,ros,1
935,Mittal et all 2016,https://www.nature.com/articles/srep39548,rGO,Chemically reduced GO,,in house ,DMEM F12 +10%FBS,97.3,,S,250,3.5,,,-9.46,96,Submerged,0,3,12104,human,epithelial,A549,10^4,NO,,ros,1
936,Mittal et all 2016,https://www.nature.com/articles/srep39548,rGO,Chemically reduced GO,,in house ,DMEM F12 +10%FBS,97.3,,S,250,3.5,,,-9.46,96,Submerged,0,6,12105,human,epithelial,A549,10^4,NO,,ros,1
937,Mittal et all 2016,https://www.nature.com/articles/srep39548,rGO,Chemically reduced GO,,in house ,DMEM F12 +10%FBS,97.3,,S,250,3.5,,,-9.46,96,Submerged,0,24,12106,human,epithelial,A549,10^4,NO,,ros,1
938,Mittal et all 2016,https://www.nature.com/articles/srep39548,rGO,Chemically reduced GO,,in house ,RPMI + 10% FBS,97.3,,S,250,3.5,,,-9.46,96,Submerged,0,3,12107,human,epithelial,BEAS- 2B,10^4,NO,,ros,1
939,Mittal et all 2016,https://www.nature.com/articles/srep39548,rGO,Chemically reduced GO,,in house ,RPMI + 10% FBS,97.3,,S,250,3.5,,,-9.46,96,Submerged,0,6,12108,human,epithelial,BEAS- 2B,10^4,NO,,ros,1
940,Mittal et all 2016,https://www.nature.com/articles/srep39548,rGO,Chemically reduced GO,,in house ,RPMI + 10% FBS,97.3,,S,250,3.5,,,-9.46,96,Submerged,0,24,12109,human,epithelial,BEAS- 2B,10^4,NO,,ros,1
941,Vranic et al 2018,https://pubmed.ncbi.nlm.nih.gov/29286639/,Graphene oxide,GO short,,in house,RPMI+10% FBS,,,S,55-700,1.5,1.3,,-57.1,96 OR 12,Submerged,0,4,12153,human,epithelial,BEAS- 2B,doesn’t mention but has cell count over treatment,not sure,,ros,1
942,Vranic et al 2018,https://pubmed.ncbi.nlm.nih.gov/29286639/,Graphene oxide,GO short,,in house,RPMI,,,S,55-700,1.5,1.3,,-57.1,96 OR 12,Submerged,0,4,12154,human,epithelial,BEAS- 2B,doesn’t mention but has cell count over treatment,not sure,,ros,1
943,Vranic et al 2018,https://pubmed.ncbi.nlm.nih.gov/29286639/,Graphene oxide,GO long,,in house,RPMI+10% FBS,,,L,1000-2000,1,1,,-51.7,96 OR 12,Submerged,0,4,12155,human,epithelial,BEAS- 2B,doesn’t mention but has cell count over treatment,not sure,,ros,1
944,Vranic et al 2018,https://pubmed.ncbi.nlm.nih.gov/29286639/,Graphene oxide,GO long,,in house,RPMI,,,L,1000-2000,1,1,,-51.7,96 OR 12,Submerged,0,4,12156,human,epithelial,BEAS- 2B,doesn’t mention but has cell count over treatment,not sure,,ros,1
945,Vranic et al 2018,https://pubmed.ncbi.nlm.nih.gov/29286639/,Graphene oxide,GO short,,in house,RPMI+10% FBS,,,S,55-700,1.5,1.3,,-57.1,96 OR 12,Submerged,0,24,13157,human,epithelial,BEAS- 2B,doesn’t mention but has cell count over treatment,not sure,,rna_il6,1
946,Vranic et al 2018,https://pubmed.ncbi.nlm.nih.gov/29286639/,Graphene oxide,GO short,,in house,RPMI,,,S,55-700,1.5,1.3,,-57.1,96 OR 12,Submerged,0,24,13158,human,epithelial,BEAS- 2B,doesn’t mention but has cell count over treatment,not sure,,rna_il6,1
947,Vranic et al 2018,https://pubmed.ncbi.nlm.nih.gov/29286639/,Graphene oxide,GO long,,in house,RPMI+10% FBS,,,L,1000-2000,1,1,,-51.7,96 OR 12,Submerged,0,24,13159,human,epithelial,BEAS- 2B,doesn’t mention but has cell count over treatment,not sure,,rna_il6,1
948,Vranic et al 2018,https://pubmed.ncbi.nlm.nih.gov/29286639/,Graphene oxide,GO long,,in house,RPMI,,,L,1000-2000,1,1,,-51.7,96 OR 12,Submerged,0,24,13160,human,epithelial,BEAS- 2B,doesn’t mention but has cell count over treatment,not sure,,rna_il6,1
949,Azari et al 2019,https://pubmed.ncbi.nlm.nih.gov/32077025/,Graphene,GRAPHITE nanoplatelets,,sigma aldrich,DMEM (no info from FBS),,says only 20000 diameter (manufactures info),L,,,,,,96,Submerged,0,6,13176,human,epithelial,A549,10000,no ,,rna_il6,1
950,Vranic et al 2018,https://pubmed.ncbi.nlm.nih.gov/29286639/,Graphene oxide,GO(Short),,in house,RPMI+10% FBS,,,S,55-700,1.5,1.3,,-57.1,96 OR 12,Submerged,0,24,14145,human,epithelial,BEAS- 2B,doesn’t mention but has cell count over treatment,YES (no endotoxin),,rna_il1b,1
951,Vranic et al 2018,https://pubmed.ncbi.nlm.nih.gov/29286639/,Graphene oxide,GO(Short),,in house,RPMI,,,S,55-700,1.5,1.3,,-57.1,96 OR 12,Submerged,0,24,14146,human,epithelial,BEAS- 2B,doesn’t mention but has cell count over treatment,YES (no endotoxin),,rna_il1b,1
952,Vranic et al 2018,https://pubmed.ncbi.nlm.nih.gov/29286639/,Graphene oxide,GO long,,in house,RPMI+10% FBS,,,L,1000-2000,1,1,,-51.7,96 OR 12,Submerged,0,24,14147,human,epithelial,BEAS- 2B,doesn’t mention but has cell count over treatment,YES (no endotoxin),,rna_il1b,1
953,Vranic et al 2018,https://pubmed.ncbi.nlm.nih.gov/29286639/,Graphene oxide,GO long,,in house,RPMI,,,L,1000-2003,1,1,,-51.7,96 OR 12,Submerged,0,24,14148,human,epithelial,BEAS- 2B,doesn’t mention but has cell count over treatment,YES (no endotoxin),,rna_il1b,1
954,Vranic et al 2018,https://pubmed.ncbi.nlm.nih.gov/29286639/,Graphene oxide,GO short,,in house,RPMI+10% FBS,,,S,55-700,1.5,1.3,,-57.1,96 OR 12,Submerged,0,24,15161,human,epithelial,BEAS- 2B,doesn’t mention but has cell count over treatment,not sure,,rna_il8,1
955,Vranic et al 2018,https://pubmed.ncbi.nlm.nih.gov/29286639/,Graphene oxide,GO short,,in house,RPMI,,,S,55-700,1.5,1.3,,-57.1,96 OR 12,Submerged,0,24,15162,human,epithelial,BEAS- 2B,doesn’t mention but has cell count over treatment,not sure,,rna_il8,1
956,Vranic et al 2018,https://pubmed.ncbi.nlm.nih.gov/29286639/,Graphene oxide,GO long,,in house,RPMI+10% FBS,,,L,1000-2000,1,1,,-51.7,96 OR 12,Submerged,0,24,15163,human,epithelial,BEAS- 2B,doesn’t mention but has cell count over treatment,not sure,,rna_il8,1
957,Vranic et al 2018,https://pubmed.ncbi.nlm.nih.gov/29286639/,Graphene oxide,GO long,,in house,RPMI,,,L,1000-2000,1,1,,-51.7,96 OR 12,Submerged,0,24,15164,human,epithelial,BEAS- 2B,doesn’t mention but has cell count over treatment,not sure,,rna_il8,1
958,Wiemann et al 2016,https://www.ncbi.nlm.nih.gov/pmc/articles/PMC4779246/pdf/12951_2016_Article_164.pdf,Graphene,GRAPHITE nanoplatelets,,BASF SE Germany, F12K+ 15 FCS + 2nM glutamine - Culture then when seeded at the 96 plate only F12K +5 FCS. When exposed in phenol red free medium F12K and 2mM glutamine,less than 30um,,L,,,,72,,96,Submerged,0,1.5,16124,rodent,macrophage,Rat NR8383 (alveolar macrophges),3x10^5,,,release_tnfa,1
959,Cho et al 2016,https://koreauniv.pure.elsevier.com/en/publications/in-vitro-and-in-vivo-comparison-of-the-immunotoxicity-of-single-a,Graphene oxide,Single layer (SLGO) 1 min sonication (SLGO1),,Cheap tubes,RPMI + 10% FBS,878,,M,,1,1,,-32.4,96?,Submerged,0,6,17032,human,macrophage,THP-1,5x10^5,NO,,release_il1b,1
960,Cho et al 2016,https://koreauniv.pure.elsevier.com/en/publications/in-vitro-and-in-vivo-comparison-of-the-immunotoxicity-of-single-a,Graphene oxide,SLGO 5 mins sonication,,Cheap tubes,RPMI + 10% FBS,816.8,,M,,1,1,,-32.4,96?,Submerged,0,6,17035,human,macrophage,THP-1,5x10^5,NO,,release_il1b,1
961,Cho et al 2016,https://koreauniv.pure.elsevier.com/en/publications/in-vitro-and-in-vivo-comparison-of-the-immunotoxicity-of-single-a,Graphene oxide,SLGO 15 mins sinication,,Cheap tubes,RPMI + 10% FBS,699,,M,,1,1,,-32.4,96?,Submerged,0,6,17038,human,macrophage,THP-1,5x10^5,NO,,release_il1b,1
962,Cho et al 2016,https://koreauniv.pure.elsevier.com/en/publications/in-vitro-and-in-vivo-comparison-of-the-immunotoxicity-of-single-a,Graphene oxide,SLGO 30 mins sonication,,Cheap tubes,RPMI + 10% FBS,497.1,,S,,1,1,,-32.4,96?,Submerged,0,6,17041,human,macrophage,THP-1,5x10^5,NO,,release_il1b,1
963,Cho et al 2016,https://koreauniv.pure.elsevier.com/en/publications/in-vitro-and-in-vivo-comparison-of-the-immunotoxicity-of-single-a,Graphene oxide,MLGO 1 min,,Cheap tubes,RPMI + 10% FBS,1259.2,,L,,3,3,,-32.4,96?,Submerged,0,6,17044,human,macrophage,THP-1,5x10^5,NO,,release_il1b,1
964,Cho et al 2016,https://koreauniv.pure.elsevier.com/en/publications/in-vitro-and-in-vivo-comparison-of-the-immunotoxicity-of-single-a,Graphene oxide,MLGO 5 mins,,Cheap tubes,RPMI + 10% FBS,1156,,L,,3,3,,-32.4,96?,Submerged,0,6,17047,human,macrophage,THP-1,5x10^5,NO,,release_il1b,1
965,Cho et al 2016,https://koreauniv.pure.elsevier.com/en/publications/in-vitro-and-in-vivo-comparison-of-the-immunotoxicity-of-single-a,Graphene oxide,MLGO 15 mins,,Cheap tubes,RPMI + 10% FBS,912.2,,M,,3,3,,-32.4,96?,Submerged,0,6,17050,human,macrophage,THP-1,5x10^5,NO,,release_il1b,1
966,Cho et al 2016,https://koreauniv.pure.elsevier.com/en/publications/in-vitro-and-in-vivo-comparison-of-the-immunotoxicity-of-single-a,Graphene oxide,MLGO 30mins,,Cheap tubes,RPMI + 10% FBS,701.6,,M,,3,3,,-32.4,96?,Submerged,0,6,17053,human,macrophage,THP-1,5x10^5,NO,,release_il1b,1
967,Emilio Di Ianni et al 2021,https://www.sciencedirect.com/science/article/pii/S1383571821000966,Graphene oxide,GO,,Graphenea,DMEM/F12,6142,,L,,2,"2-3 layes, unkown thichness",411,,12 well,submerged,10,6,1,human,epithelial,A549,2x10^5 cells/mL,NO but previsou batch at graphenea says  endotoxin free,"the study had also DNA tail damage, but we did not investigated these data (genotox mainly)",nucleo,95.5
968,Emilio Di Ianni et al 2021,https://www.sciencedirect.com/science/article/pii/S1383571821000966,Graphene oxide,GO,,Graphenea,DMEM/F12,6142,,L,,2,"2-3 layes, unkown thichness",411,,12 well,submerged,40,6,1,human,epithelial,A549,2x10^5 cells/mL,NO but previsou batch at graphenea says  endotoxin free,"the study had also DNA tail damage, but we did not investigated these data (genotox mainly)",nucleo,98.2
969,Emilio Di Ianni et al 2021,https://www.sciencedirect.com/science/article/pii/S1383571821000966,Graphene oxide,GO,,Graphenea,DMEM/F12,6142,,L,,2,"2-3 layes, unkown thichness",411,,12 well,submerged,160,6,1,human,epithelial,A549,2x10^5 cells/mL,NO but previsou batch at graphenea says  endotoxin free,"the study had also DNA tail damage, but we did not investigated these data (genotox mainly)",nucleo,98
970,Emilio Di Ianni et al 2021,https://www.sciencedirect.com/science/article/pii/S1383571821000966,Graphene oxide,GO,,Graphenea,DMEM/F12,6142,,L,,2,"2-3 layes, unkown thichness",411,,12 well,submerged,10,24,2,human,epithelial,A549,2x10^5 cells/mL,NO but previsou batch at graphenea says  endotoxin free,"the study had also DNA tail damage, but we did not investigated these data (genotox mainly)",nucleo,95.9
971,Emilio Di Ianni et al 2021,https://www.sciencedirect.com/science/article/pii/S1383571821000966,Graphene oxide,GO,,Graphenea,DMEM/F12,6142,,L,,2,"2-3 layes, unkown thichness",411,,12 well,submerged,40,24,2,human,epithelial,A549,2x10^5 cells/mL,NO but previsou batch at graphenea says  endotoxin free,"the study had also DNA tail damage, but we did not investigated these data (genotox mainly)",nucleo,98.3
972,Emilio Di Ianni et al 2021,https://www.sciencedirect.com/science/article/pii/S1383571821000966,Graphene oxide,GO,,Graphenea,DMEM/F12,6142,,L,,2,"2-3 layes, unkown thichness",411,,12 well,submerged,160,24,2,human,epithelial,A549,2x10^5 cells/mL,NO but previsou batch at graphenea says  endotoxin free,"the study had also DNA tail damage, but we did not investigated these data (genotox mainly)",nucleo,97.6
973,Emilio Di Ianni et al 2021,https://www.sciencedirect.com/science/article/pii/S1383571821000966,rGO,rGO,,Graphenea,DMEM/F12,356,,S,,2,"2-3 layes, unkown thichness",411,,12 well,submerged,10,6,3,human,epithelial,A549,2x10^5 cells/mL,NO but previsou batch at graphenea says  endotoxin free,"the study had also DNA tail damage, but we did not investigated these data (genotox mainly)",nucleo,97.9
974,Emilio Di Ianni et al 2021,https://www.sciencedirect.com/science/article/pii/S1383571821000966,rGO,rGO,,Graphenea,DMEM/F12,356,,S,,2,"2-3 layes, unkown thichness",411,,12 well,submerged,40,6,3,human,epithelial,A549,2x10^5 cells/mL,NO but previsou batch at graphenea says  endotoxin free,"the study had also DNA tail damage, but we did not investigated these data (genotox mainly)",nucleo,98.3
975,Emilio Di Ianni et al 2021,https://www.sciencedirect.com/science/article/pii/S1383571821000966,rGO,rGO,,Graphenea,DMEM/F12,356,,S,,2,"2-3 layes, unkown thichness",411,,12 well,submerged,160,6,3,human,epithelial,A549,2x10^5 cells/mL,NO but previsou batch at graphenea says  endotoxin free,"the study had also DNA tail damage, but we did not investigated these data (genotox mainly)",nucleo,98.3
976,Emilio Di Ianni et al 2021,https://www.sciencedirect.com/science/article/pii/S1383571821000966,rGO,rGO,,Graphenea,DMEM/F12,356,,S,,2,"2-3 layes, unkown thichness",411,,12 well,submerged,10,24,4,human,epithelial,A549,2x10^5 cells/mL,NO but previsou batch at graphenea says  endotoxin free,"the study had also DNA tail damage, but we did not investigated these data (genotox mainly)",nucleo,98.2
977,Emilio Di Ianni et al 2021,https://www.sciencedirect.com/science/article/pii/S1383571821000966,rGO,rGO,,Graphenea,DMEM/F12,356,,S,,2,"2-3 layes, unkown thichness",411,,12 well,submerged,40,24,4,human,epithelial,A549,2x10^5 cells/mL,NO but previsou batch at graphenea says  endotoxin free,"the study had also DNA tail damage, but we did not investigated these data (genotox mainly)",nucleo,98.2
978,Emilio Di Ianni et al 2021,https://www.sciencedirect.com/science/article/pii/S1383571821000966,rGO,rGO,,Graphenea,DMEM/F12,356,,S,,2,"2-3 layes, unkown thichness",411,,12 well,submerged,160,24,4,human,epithelial,A549,2x10^5 cells/mL,NO but previsou batch at graphenea says  endotoxin free,"the study had also DNA tail damage, but we did not investigated these data (genotox mainly)",nucleo,96.6
979,Emilio Di Ianni et al 2021,https://www.sciencedirect.com/science/article/pii/S1383571821000966,Graphene oxide,GO,,Graphenea,RPMI + 10% FBS,4841,,L,,2,"2-3 layes, unkown thichness",411,,12 well,submerged,10,6,5,human,macrophage,THP-1,3x10^5 c/mL,NO but previsou batch at graphenea says  endotoxin free,"the study had also DNA tail damage, but we did not investigated these data (genotox mainly)",nucleo,95.83564686
980,Emilio Di Ianni et al 2021,https://www.sciencedirect.com/science/article/pii/S1383571821000966,Graphene oxide,GO,,Graphenea,RPMI + 10% FBS,4841,,L,,2,"2-3 layes, unkown thichness",411,,12 well,submerged,40,6,5,human,macrophage,THP-1,3x10^5 c/mL,NO but previsou batch at graphenea says  endotoxin free,"the study had also DNA tail damage, but we did not investigated these data (genotox mainly)",nucleo,93.00388673
981,Emilio Di Ianni et al 2021,https://www.sciencedirect.com/science/article/pii/S1383571821000966,Graphene oxide,GO,,Graphenea,RPMI + 10% FBS,4841,,L,,2,"2-3 layes, unkown thichness",411,,12 well,submerged,80,6,5,human,macrophage,THP-1,3x10^5 c/mL,NO but previsou batch at graphenea says  endotoxin free,"the study had also DNA tail damage, but we did not investigated these data (genotox mainly)",nucleo,91.33814547
982,Emilio Di Ianni et al 2021,https://www.sciencedirect.com/science/article/pii/S1383571821000966,Graphene oxide,GO,,Graphenea,RPMI + 10% FBS,4841,,L,,2,"2-3 layes, unkown thichness",411,,12 well,submerged,80,24,6,human,macrophage,THP-1,3x10^5 c/mL,NO but previsou batch at graphenea says  endotoxin free,"the study had also DNA tail damage, but we did not investigated these data (genotox mainly)",nucleo,88.4802596
983,Emilio Di Ianni et al 2021,https://www.sciencedirect.com/science/article/pii/S1383571821000966,Graphene oxide,GO,,Graphenea,RPMI + 10% FBS,4841,,L,,2,"2-3 layes, unkown thichness",411,,12 well,submerged,40,24,6,human,macrophage,THP-1,3x10^5 c/mL,NO but previsou batch at graphenea says  endotoxin free,"the study had also DNA tail damage, but we did not investigated these data (genotox mainly)",nucleo,92.21200649
984,Emilio Di Ianni et al 2021,https://www.sciencedirect.com/science/article/pii/S1383571821000966,Graphene oxide,GO,,Graphenea,RPMI + 10% FBS,4841,,L,,2,"2-3 layes, unkown thichness",411,,12 well,submerged,10,24,6,human,macrophage,THP-1,3x10^5 c/mL,NO but previsou batch at graphenea says  endotoxin free,"the study had also DNA tail damage, but we did not investigated these data (genotox mainly)",nucleo,94.32125473
985,Emilio Di Ianni et al 2021,https://www.sciencedirect.com/science/article/pii/S1383571821000966,rGO,rGO,,Graphenea,RPMI + 10% FBS,4841,,L,,2,"2-3 layes, unkown thichness",411,,12 well,submerged,10,6,7,human,macrophage,THP-1,3x10^5 c/mL,NO but previsou batch at graphenea says  endotoxin free,"the study had also DNA tail damage, but we did not investigated these data (genotox mainly)",nucleo,100
986,Emilio Di Ianni et al 2021,https://www.sciencedirect.com/science/article/pii/S1383571821000966,rGO,rGO,,Graphenea,RPMI + 10% FBS,4841,,L,,2,"2-3 layes, unkown thichness",411,,12 well,submerged,40,6,7,human,macrophage,THP-1,3x10^5 c/mL,NO but previsou batch at graphenea says  endotoxin free,"the study had also DNA tail damage, but we did not investigated these data (genotox mainly)",nucleo,99.65116279
987,Emilio Di Ianni et al 2021,https://www.sciencedirect.com/science/article/pii/S1383571821000966,rGO,rGO,,Graphenea,RPMI + 10% FBS,4841,,L,,2,"2-3 layes, unkown thichness",411,,12 well,submerged,80,6,7,human,macrophage,THP-1,3x10^5 c/mL,NO but previsou batch at graphenea says  endotoxin free,"the study had also DNA tail damage, but we did not investigated these data (genotox mainly)",nucleo,100
988,Emilio Di Ianni et al 2021,https://www.sciencedirect.com/science/article/pii/S1383571821000966,rGO,rGO,,Graphenea,RPMI + 10% FBS,4841,,L,,2,"2-3 layes, unkown thichness",411,,12 well,submerged,10,24,8,human,macrophage,THP-1,3x10^5 c/mL,NO but previsou batch at graphenea says  endotoxin free,"the study had also DNA tail damage, but we did not investigated these data (genotox mainly)",nucleo,100
989,Emilio Di Ianni et al 2021,https://www.sciencedirect.com/science/article/pii/S1383571821000966,rGO,rGO,,Graphenea,RPMI + 10% FBS,4841,,L,,2,"2-3 layes, unkown thichness",411,,12 well,submerged,40,24,8,human,macrophage,THP-1,3x10^5 c/mL,NO but previsou batch at graphenea says  endotoxin free,"the study had also DNA tail damage, but we did not investigated these data (genotox mainly)",nucleo,98.17073171
990,Emilio Di Ianni et al 2021,https://www.sciencedirect.com/science/article/pii/S1383571821000966,rGO,rGO,,Graphenea,RPMI + 10% FBS,4841,,L,,2,"2-3 layes, unkown thichness",411,,12 well,submerged,80,24,8,human,macrophage,THP-1,3x10^5 c/mL,NO but previsou batch at graphenea says  endotoxin free,"the study had also DNA tail damage, but we did not investigated these data (genotox mainly)",nucleo,96.50776053
991,Adrián Povo-Retana et al 2021,https://doi.org/10.1002/adbi.202100882.,Graphene,"chemical vapor deposition graphene, GCVD",,in house they made it,RPMI+2% FBS,150,,S,,3,,,,96 well,submerged,100,24,1019,human,macrophage,human macrophages,1.5 × 104 per well,doesn’t say ,"had more treatment point but only the ones I added were in a figure. Use of annexin only. They also had more data in function of polirisation, but this can complicated the data analysis so I skiped it",viability_pi,78.82352941
992,Adrián Povo-Retana et al 2021,https://doi.org/10.1002/adbi.202100882,Graphene,"chemical vapor deposition graphene, GCVD",,in house they made it,RPMI+2% FBS,150,,S,,3,,,,96 well,submerged,18,24,1019,human,macrophage,human macrophages,1.5 × 104 per well,doesn’t say ,"had more treatment point but only the ones I added were in a figure. Use of annexin only. They also had more data in function of polirisation, but this can complicated the data analysis so I skiped it",viability_pi,92.94117647
993,Adrián Povo-Retana et al 2021,https://doi.org/10.1002/adbi.202100882.,Graphene,"chemical vapor deposition graphene, GCVD",,in house they made it,RPMI+2% FBS,150,,S,,3,,,,96 well,submerged,3,24,1019,human,macrophage,human macrophages,1.5 × 104 per well,doesn’t say ,"had more treatment point but only the ones I added were in a figure. Use of annexin only. They also had more data in function of polirisation, but this can complicated the data analysis so I skiped it",viability_pi,96.47058824
994,Adrián Povo-Retana et al 2021,https://doi.org/10.1002/adbi.202100882.,Graphene,"chemical vapor deposition graphene, GCVD",,in house they made it,RPMI+2% FBS,150,,S,,3,,,,96 well,submerged,0.1,24,1019,human,macrophage,human macrophages,1.5 × 104 per well,doesn’t say ,"had more treatment point but only the ones I added were in a figure. Use of annexin only. They also had more data in function of polirisation, but this can complicated the data analysis so I skiped it",viability_pi,100
995,Adrián Povo-Retana et al 2021,https://doi.org/10.1002/adbi.202100882.,Graphene,"chemical vapor deposition graphene, GCVD",,in house they made it,RPMI+2% FBS,150,,S,,3,,,,96 well,submerged,0.6,24,1019,human,macrophage,human macrophages,1.5 × 104 per well,doesn’t say ,"had more treatment point but only the ones I added were in a figure. Use of annexin only. They also had more data in function of polirisation, but this can complicated the data analysis so I skiped it",viability_pi,98.82352941
996,Adrián Povo-Retana et al 2020,https://doi.org/10.1002/adbi.202100882.,Graphene,"chemical vapor deposition graphene, GCVD",,in house they made it,RPMI+2% FBS,150,,S,,3,,,,96,submerged,0.005,23,1019,human,macrophage,human macrophages,1.5 × 104 per well,doesn’t say ,,viability_pi,100
997,Adrián Povo-Retana et al 2021,https://doi.org/10.1002/adbi.202100882.,Graphene,"chemical vapor deposition graphene, GCVD",,in house they made it,RPMI+2% FBS,150,,S,,3,,,,96 well,submerged,0.9,24,1019,human,macrophage,human macrophages,1.5 × 104 per well,doesn’t say ,"had more treatment point but only the ones I added were in a figure. Use of annexin only. They also had more data in function of polirisation, but this can complicated the data analysis so I skiped it",viability_pi,100
998,Adrián Povo-Retana et al 2021,https://doi.org/10.1002/adbi.202100882.,Graphene,Graphene pelletes (GNP),,XG Sciences,RPMI+2% FBS,5000,,L,,3,,,,97 well,submerged,18,24,1020,human,macrophage,human macrophages,1.5 × 104 per well,doesn’t say ,"had more treatment point but only the ones I added were in a figure. Use of annexin only. They also had more data in function of polirisation, but this can complicated the data analysis so I skiped it",viability_pi,100
999,Adrián Povo-Retana et al 2021,https://doi.org/10.1002/adbi.202100882.,Graphene,Graphene pelletes (GNP),,XG Sciences,RPMI+2% FBS,5000,,L,,3,,,,98 well,submerged,100,24,1020,human,macrophage,human macrophages,1.5 × 104 per well,doesn’t say ,"had more treatment point but only the ones I added were in a figure. Use of annexin only. They also had more data in function of polirisation, but this can complicated the data analysis so I skiped it",viability_pi,92.94117647
1000,Adrián Povo-Retana et al 2021,https://doi.org/10.1002/adbi.202100882.,Graphene,Graphene pelletes (GNP),,XG Sciences,RPMI+2% FBS,5000,,L,,3,,,,96 well,submerged,3,24,1020,human,macrophage,human macrophages,1.5 × 104 per well,doesn’t say ,"had more treatment point but only the ones I added were in a figure. Use of annexin only. They also had more data in function of polirisation, but this can complicated the data analysis so I skiped it",viability_pi,100
1001,Adrián Povo-Retana et al 2022,https://doi.org/10.1002/adbi.202100882.,Graphene,Graphene pelletes (GNP),,XG Sciences,RPMI+2% FBS,5000,,L,,3,,,,96,submerged,0.005,24,1020,human,macrophage,human macrophages,1.5 × 104 per well,doesn’t say ,"had more treatment point but only the ones I added were in a figure. Use of annexin only. They also had more data in function of polirisation, but this can complicated the data analysis so I skiped it",viability_pi,100
1002,Adrián Povo-Retana et al 2021,https://doi.org/10.1002/adbi.202100882.,Graphene,Graphene pelletes (GNP),,XG Sciences,RPMI+2% FBS,5000,,L,,3,,,,96 well,submerged,0.6,24,1020,human,macrophage,human macrophages,1.5 × 104 per well,doesn’t say ,"had more treatment point but only the ones I added were in a figure. Use of annexin only. They also had more data in function of polirisation, but this can complicated the data analysis so I skiped it",viability_pi,100
1003,Adrián Povo-Retana et al 2021,https://doi.org/10.1002/adbi.202100882.,Graphene,Graphene pelletes (GNP),,XG Sciences,RPMI+2% FBS,5000,,L,,3,,,,96 well,submerged,0.1,24,1020,human,macrophage,human macrophages,1.5 × 104 per well,doesn’t say ,"had more treatment point but only the ones I added were in a figure. Use of annexin only. They also had more data in function of polirisation, but this can complicated the data analysis so I skiped it",viability_pi,100
1004,Adrián Povo-Retana et al 2021,https://doi.org/10.1002/adbi.202100882.,Graphene,Graphene pelletes (GNP),,XG Sciences,RPMI+2% FBS,5000,,L,,3,,,,96 well,submerged,0.9,24,1020,human,macrophage,human macrophages,1.5 × 104 per well,doesn’t say ,"had more treatment point but only the ones I added were in a figure. Use of annexin only. They also had more data in function of polirisation, but this can complicated the data analysis so I skiped it",viability_pi,100
1005,Fatima et al 2021,https://doi.org/10.1007/s13205-021-03015-z,Graphene oxide,GO,,in house they made it,DMEM/F12,820.2,,M,,,,,-18,96 ( I asume dosnt say),submerged,520,12,2017,human,epithelial,A549,1x105 cells per well,doesn’t say ,"FAR THE WORST PAPER. Info are missing, cytotoxicity instead of cell viability (had to substract), no info for the doses used… a dissasteer. PLUS HAD GRAPHITE POWDER RESULTS, BUT NO DATA FOR IT (e.g. no size etc) also had antioxidant but no ifo about it, and figures were bad so skipped it",viability_mtt,61.9
1006,Fatima et al 2021,https://doi.org/10.1007/s13205-021-03015-z,Graphene oxide,GO,,in house they made it,DMEM/F12,820.2,,M,,,,,-18,96 ( I asume dosnt say),submerged,480,12,2017,human,epithelial,A549,1x105 cells per well,doesn’t say ,"FAR THE WORST PAPER. Info are missing, cytotoxicity instead of cell viability (had to substract), no info for the doses used… a dissasteer. PLUS HAD GRAPHITE POWDER RESULTS, BUT NO DATA FOR IT (e.g. no size etc) also had antioxidant but no ifo about it, and figures were bad so skipped it",viability_mtt,63.7
1007,Fatima et al 2021,https://doi.org/10.1007/s13205-021-03015-z,Graphene oxide,GO,,in house they made it,DMEM/F12,820.2,,M,,,,,-18,96 ( I asume dosnt say),submerged,442,12,2017,human,epithelial,A549,1x105 cells per well,doesn’t say ,"FAR THE WORST PAPER. Info are missing, cytotoxicity instead of cell viability (had to substract), no info for the doses used… a dissasteer. PLUS HAD GRAPHITE POWDER RESULTS, BUT NO DATA FOR IT (e.g. no size etc) also had antioxidant but no ifo about it, and figures were bad so skipped it",viability_mtt,64.8
1008,Fatima et al 2021,https://doi.org/10.1007/s13205-021-03015-z,Graphene oxide,GO,,in house they made it,DMEM/F12,820.2,,M,,,,,-18,96 ( I asume dosnt say),submerged,396,12,2017,human,epithelial,A549,1x105 cells per well,doesn’t say ,"FAR THE WORST PAPER. Info are missing, cytotoxicity instead of cell viability (had to substract), no info for the doses used… a dissasteer. PLUS HAD GRAPHITE POWDER RESULTS, BUT NO DATA FOR IT (e.g. no size etc) also had antioxidant but no ifo about it, and figures were bad so skipped it",viability_mtt,66.6
1009,Fatima et al 2021,https://doi.org/10.1007/s13205-021-03015-z,Graphene oxide,GO,,in house they made it,DMEM/F12,820.2,,M,,,,,-18,96 ( I asume dosnt say),submerged,355,12,2017,human,epithelial,A549,1x105 cells per well,doesn’t say ,"FAR THE WORST PAPER. Info are missing, cytotoxicity instead of cell viability (had to substract), no info for the doses used… a dissasteer. PLUS HAD GRAPHITE POWDER RESULTS, BUT NO DATA FOR IT (e.g. no size etc) also had antioxidant but no ifo about it, and figures were bad so skipped it",viability_mtt,67.8
1010,Fatima et al 2021,https://doi.org/10.1007/s13205-021-03015-z,Graphene oxide,GO,,in house they made it,DMEM/F12,820.2,,M,,,,,-18,96 ( I asume dosnt say),submerged,315,12,2017,human,epithelial,A549,1x105 cells per well,doesn’t say ,"FAR THE WORST PAPER. Info are missing, cytotoxicity instead of cell viability (had to substract), no info for the doses used… a dissasteer. PLUS HAD GRAPHITE POWDER RESULTS, BUT NO DATA FOR IT (e.g. no size etc) also had antioxidant but no ifo about it, and figures were bad so skipped it",viability_mtt,69.9
1011,Fatima et al 2021,https://doi.org/10.1007/s13205-021-03015-z,Graphene oxide,GO,,in house they made it,DMEM/F12,820.2,,M,,,,,-18,96 ( I asume dosnt say),submerged,233,12,2017,human,epithelial,A549,1x105 cells per well,doesn’t say ,"FAR THE WORST PAPER. Info are missing, cytotoxicity instead of cell viability (had to substract), no info for the doses used… a dissasteer. PLUS HAD GRAPHITE POWDER RESULTS, BUT NO DATA FOR IT (e.g. no size etc) also had antioxidant but no ifo about it, and figures were bad so skipped it",viability_mtt,72.7
1012,Fatima et al 2021,https://doi.org/10.1007/s13205-021-03015-z,Graphene oxide,GO,,in house they made it,DMEM/F12,820.2,,M,,,,,-18,96 ( I asume dosnt say),submerged,190,12,2017,human,epithelial,A549,1x105 cells per well,doesn’t say ,"FAR THE WORST PAPER. Info are missing, cytotoxicity instead of cell viability (had to substract), no info for the doses used… a dissasteer. PLUS HAD GRAPHITE POWDER RESULTS, BUT NO DATA FOR IT (e.g. no size etc) also had antioxidant but no ifo about it, and figures were bad so skipped it",viability_mtt,75
1013,Fatima et al 2021,https://doi.org/10.1007/s13205-021-03015-z,Graphene oxide,GO,,in house they made it,DMEM/F12,820.2,,M,,,,,-18,96 ( I asume dosnt say),submerged,270,12,2017,human,epithelial,A549,1x105 cells per well,doesn’t say ,"FAR THE WORST PAPER. Info are missing, cytotoxicity instead of cell viability (had to substract), no info for the doses used… a dissasteer. PLUS HAD GRAPHITE POWDER RESULTS, BUT NO DATA FOR IT (e.g. no size etc) also had antioxidant but no ifo about it, and figures were bad so skipped it",viability_mtt,70.6
1014,Fatima et al 2021,https://doi.org/10.1007/s13205-021-03015-z,Graphene oxide,GO,,in house they made it,DMEM/F12,820.2,,M,,,,,-18,96 ( I asume dosnt say),submerged,152,12,2017,human,epithelial,A549,1x105 cells per well,doesn’t say ,"FAR THE WORST PAPER. Info are missing, cytotoxicity instead of cell viability (had to substract), no info for the doses used… a dissasteer. PLUS HAD GRAPHITE POWDER RESULTS, BUT NO DATA FOR IT (e.g. no size etc) also had antioxidant but no ifo about it, and figures were bad so skipped it",viability_mtt,82.2
1015,Fatima et al 2021,https://doi.org/10.1007/s13205-021-03015-z,Graphene oxide,GO,,in house they made it,DMEM/F12,820.2,,M,,,,,-18,96 ( I asume dosnt say),submerged,130,12,2017,human,epithelial,A549,1x105 cells per well,doesn’t say ,"FAR THE WORST PAPER. Info are missing, cytotoxicity instead of cell viability (had to substract), no info for the doses used… a dissasteer. PLUS HAD GRAPHITE POWDER RESULTS, BUT NO DATA FOR IT (e.g. no size etc) also had antioxidant but no ifo about it, and figures were bad so skipped it",viability_mtt,85.1
1016,Fatima et al 2021,https://doi.org/10.1007/s13205-021-03015-z,Graphene oxide,GO,,in house they made it,DMEM/F12,820.2,,M,,,,,-18,96 ( I asume dosnt say),submerged,110,12,2017,human,epithelial,A549,1x105 cells per well,doesn’t say ,"FAR THE WORST PAPER. Info are missing, cytotoxicity instead of cell viability (had to substract), no info for the doses used… a dissasteer. PLUS HAD GRAPHITE POWDER RESULTS, BUT NO DATA FOR IT (e.g. no size etc) also had antioxidant but no ifo about it, and figures were bad so skipped it",viability_mtt,86.2
1017,Fatima et al 2021,https://doi.org/10.1007/s13205-021-03015-z,Graphene oxide,GO,,in house they made it,DMEM/F12,820.2,,M,,,,,-18,96 ( I asume dosnt say),submerged,88,12,2017,human,epithelial,A549,1x105 cells per well,doesn’t say ,"FAR THE WORST PAPER. Info are missing, cytotoxicity instead of cell viability (had to substract), no info for the doses used… a dissasteer. PLUS HAD GRAPHITE POWDER RESULTS, BUT NO DATA FOR IT (e.g. no size etc) also had antioxidant but no ifo about it, and figures were bad so skipped it",viability_mtt,89.8
1018,Fatima et al 2021,https://doi.org/10.1007/s13205-021-03015-z,Graphene oxide,GO,,in house they made it,DMEM/F12,820.2,,M,,,,,-18,96 ( I asume dosnt say),submerged,70,12,2017,human,epithelial,A549,1x105 cells per well,doesn’t say ,"FAR THE WORST PAPER. Info are missing, cytotoxicity instead of cell viability (had to substract), no info for the doses used… a dissasteer. PLUS HAD GRAPHITE POWDER RESULTS, BUT NO DATA FOR IT (e.g. no size etc) also had antioxidant but no ifo about it, and figures were bad so skipped it",viability_mtt,90.5
1019,Fatima et al 2021,https://doi.org/10.1007/s13205-021-03015-z,Graphene oxide,GO,,in house they made it,DMEM/F12,820.2,,M,,,,,-18,96 ( I asume dosnt say),submerged,47,12,2017,human,epithelial,A549,1x105 cells per well,doesn’t say ,"FAR THE WORST PAPER. Info are missing, cytotoxicity instead of cell viability (had to substract), no info for the doses used… a dissasteer. PLUS HAD GRAPHITE POWDER RESULTS, BUT NO DATA FOR IT (e.g. no size etc) also had antioxidant but no ifo about it, and figures were bad so skipped it",viability_mtt,92.4
1020,Fatima et al 2021,https://doi.org/10.1007/s13205-021-03015-z,Graphene oxide,GO,,in house they made it,DMEM/F12,820.2,,M,,,,,-18,96,submerged,25,12,2017,human,epithelial,A549,1x105 cells per well,doesn’t say ,"FAR THE WORST PAPER. Info are missing, cytotoxicity instead of cell viability (had to substract), no info for the doses used… a dissasteer. PLUS HAD GRAPHITE POWDER RESULTS, BUT NO DATA FOR IT (e.g. no size etc) also had antioxidant but no ifo about it, and figures were bad so skipped it",viability_mtt,94.6
1021,Fatima et al 2021,https://doi.org/10.1007/s13205-021-03015-z,Graphene oxide,GO,,in house they made it,DMEM/F12,820.2,,M,,,,,-18,96 ( I asume dosnt say),submerged,170,12,2017,human,epithelial,A549,1x105 cells per well,doesn’t say ,"FAR THE WORST PAPER. Info are missing, cytotoxicity instead of cell viability (had to substract), no info for the doses used… a dissasteer. PLUS HAD GRAPHITE POWDER RESULTS, BUT NO DATA FOR IT (e.g. no size etc) also had antioxidant but no ifo about it, and figures were bad so skipped it",viability_mtt,78.3
