Repository: dainaromeo/Graphene-meta-analysis

# Graphene-meta-analysis
This repository contains the code and data used in the paper "A meta-analysis of graphene-related materials' toxicity on lung cells in vitro" by D. Romeo, C. Louka, B. Gudino, J. Wigstrom, and P. Wick

DATA:
Graphene_for_BMD_UPDATE.csv contains the toxicity data about graphene-related materials collected from the literature considering the publication time frame 2015-2021.
Graphene_BMD_UPDATED_no_outliers.csv contains the data set of BMDL values obtained from the Graphene_for_BMD_UPDATE.csv data set using PROAST software.

CODE:

File: Graphene_for_BMD_UPDATE.csv (part 8 of 8)
ID,author_year,link,Substance,type,func,vendor,media,agg_diameter,length,size_class,lat_size,layer,thick,ssa,z_pot,plate,ali,dose,time,bmd_id,species,cell_type_general,cell_type,n_cell,endotox,notes,variable,value
1022,Fatima et al 2021,https://doi.org/10.1007/s13205-021-03015-z,rGO,rGO,,in house they made it,DMEM/F12,53,,S,,,,,-34,96 ( I asume dosnt say),submerged,270,12,2018,human,epithelial,A549,1x105 cells per well,doesn’t say ,"FAR THE WORST PAPER. Info are missing, cytotoxicity instead of cell viability (had to substract), no info for the doses used… a dissasteer. PLUS HAD GRAPHITE POWDER RESULTS, BUT NO DATA FOR IT (e.g. no size etc) also had antioxidant but no ifo about it, and figures were bad so skipped it",viability_mtt,53.2
1023,Fatima et al 2021,https://doi.org/10.1007/s13205-021-03015-z,rGO,rGO,,in house they made it,DMEM/F13,53,,S,,,,,-34,96 ( I asume dosnt say),submerged,520,12,2018,human,epithelial,A549,1x105 cells per well,doesn’t say ,"FAR THE WORST PAPER. Info are missing, cytotoxicity instead of cell viability (had to substract), no info for the doses used… a dissasteer. PLUS HAD GRAPHITE POWDER RESULTS, BUT NO DATA FOR IT (e.g. no size etc) also had antioxidant but no ifo about it, and figures were bad so skipped it",viability_mtt,29
1024,Fatima et al 2021,https://doi.org/10.1007/s13205-021-03015-z,rGO,rGO,,in house they made it,DMEM/F12,53,,S,,,,,-34,96 ( I asume dosnt say),submerged,480,12,2018,human,epithelial,A549,1x105 cells per well,doesn’t say ,"FAR THE WORST PAPER. Info are missing, cytotoxicity instead of cell viability (had to substract), no info for the doses used… a dissasteer. PLUS HAD GRAPHITE POWDER RESULTS, BUT NO DATA FOR IT (e.g. no size etc) also had antioxidant but no ifo about it, and figures were bad so skipped it",viability_mtt,31
1025,Fatima et al 2021,https://doi.org/10.1007/s13205-021-03015-z,rGO,rGO,,in house they made it,DMEM/F12,53,,S,,,,,-34,96 ( I asume dosnt say),submerged,442,12,2018,human,epithelial,A549,1x105 cells per well,doesn’t say ,"FAR THE WORST PAPER. Info are missing, cytotoxicity instead of cell viability (had to substract), no info for the doses used… a dissasteer. PLUS HAD GRAPHITE POWDER RESULTS, BUT NO DATA FOR IT (e.g. no size etc) also had antioxidant but no ifo about it, and figures were bad so skipped it",viability_mtt,35
1026,Fatima et al 2021,https://doi.org/10.1007/s13205-021-03015-z,rGO,rGO,,in house they made it,DMEM/F12,53,,S,,,,,-34,96 ( I asume dosnt say),submerged,396,12,2018,human,epithelial,A549,1x105 cells per well,doesn’t say ,"FAR THE WORST PAPER. Info are missing, cytotoxicity instead of cell viability (had to substract), no info for the doses used… a dissasteer. PLUS HAD GRAPHITE POWDER RESULTS, BUT NO DATA FOR IT (e.g. no size etc) also had antioxidant but no ifo about it, and figures were bad so skipped it",viability_mtt,40.9
1027,Fatima et al 2021,https://doi.org/10.1007/s13205-021-03015-z,rGO,rGO,,in house they made it,DMEM/F12,53,,S,,,,,-34,96 ( I asume dosnt say),submerged,355,12,2018,human,epithelial,A549,1x105 cells per well,doesn’t say ,"FAR THE WORST PAPER. Info are missing, cytotoxicity instead of cell viability (had to substract), no info for the doses used… a dissasteer. PLUS HAD GRAPHITE POWDER RESULTS, BUT NO DATA FOR IT (e.g. no size etc) also had antioxidant but no ifo about it, and figures were bad so skipped it",viability_mtt,44.8
1028,Fatima et al 2021,https://doi.org/10.1007/s13205-021-03015-z,rGO,rGO,,in house they made it,DMEM/F12,53,,S,,,,,-34,96 ( I asume dosnt say),submerged,315,12,2018,human,epithelial,A549,1x105 cells per well,doesn’t say ,"FAR THE WORST PAPER. Info are missing, cytotoxicity instead of cell viability (had to substract), no info for the doses used… a dissasteer. PLUS HAD GRAPHITE POWDER RESULTS, BUT NO DATA FOR IT (e.g. no size etc) also had antioxidant but no ifo about it, and figures were bad so skipped it",viability_mtt,49.5
1029,Fatima et al 2021,https://doi.org/10.1007/s13205-021-03015-z,rGO,rGO,,in house they made it,DMEM/F12,53,,S,,,,,-34,96 ( I asume dosnt say),submerged,233,12,2018,human,epithelial,A549,1x105 cells per well,doesn’t say ,"FAR THE WORST PAPER. Info are missing, cytotoxicity instead of cell viability (had to substract), no info for the doses used… a dissasteer. PLUS HAD GRAPHITE POWDER RESULTS, BUT NO DATA FOR IT (e.g. no size etc) also had antioxidant but no ifo about it, and figures were bad so skipped it",viability_mtt,60
1030,Fatima et al 2021,https://doi.org/10.1007/s13205-021-03015-z,rGO,rGO,,in house they made it,DMEM/F12,53,,S,,,,,-34,96 ( I asume dosnt say),submerged,170,12,2018,human,epithelial,A549,1x105 cells per well,doesn’t say ,"FAR THE WORST PAPER. Info are missing, cytotoxicity instead of cell viability (had to substract), no info for the doses used… a dissasteer. PLUS HAD GRAPHITE POWDER RESULTS, BUT NO DATA FOR IT (e.g. no size etc) also had antioxidant but no ifo about it, and figures were bad so skipped it",viability_mtt,69.5
1031,Fatima et al 2021,https://doi.org/10.1007/s13205-021-03015-z,rGO,rGO,,in house they made it,DMEM/F12,53,,S,,,,,-34,96 ( I asume dosnt say),submerged,152,12,2018,human,epithelial,A549,1x105 cells per well,doesn’t say ,"FAR THE WORST PAPER. Info are missing, cytotoxicity instead of cell viability (had to substract), no info for the doses used… a dissasteer. PLUS HAD GRAPHITE POWDER RESULTS, BUT NO DATA FOR IT (e.g. no size etc) also had antioxidant but no ifo about it, and figures were bad so skipped it",viability_mtt,73.5
1032,Fatima et al 2021,https://doi.org/10.1007/s13205-021-03015-z,rGO,rGO,,in house they made it,DMEM/F12,53,,S,,,,,-34,96 ( I asume dosnt say),submerged,130,12,2018,human,epithelial,A549,1x105 cells per well,doesn’t say ,"FAR THE WORST PAPER. Info are missing, cytotoxicity instead of cell viability (had to substract), no info for the doses used… a dissasteer. PLUS HAD GRAPHITE POWDER RESULTS, BUT NO DATA FOR IT (e.g. no size etc) also had antioxidant but no ifo about it, and figures were bad so skipped it",viability_mtt,77.1
1033,Fatima et al 2021,https://doi.org/10.1007/s13205-021-03015-z,rGO,rGO,,in house they made it,DMEM/F12,53,,S,,,,,-34,96 ( I asume dosnt say),submerged,110,12,2018,human,epithelial,A549,1x105 cells per well,doesn’t say ,"FAR THE WORST PAPER. Info are missing, cytotoxicity instead of cell viability (had to substract), no info for the doses used… a dissasteer. PLUS HAD GRAPHITE POWDER RESULTS, BUT NO DATA FOR IT (e.g. no size etc) also had antioxidant but no ifo about it, and figures were bad so skipped it",viability_mtt,79.3
1034,Fatima et al 2021,https://doi.org/10.1007/s13205-021-03015-z,rGO,rGO,,in house they made it,DMEM/F12,53,,S,,,,,-34,96 ( I asume dosnt say),submerged,88,12,2018,human,epithelial,A549,1x105 cells per well,doesn’t say ,"FAR THE WORST PAPER. Info are missing, cytotoxicity instead of cell viability (had to substract), no info for the doses used… a dissasteer. PLUS HAD GRAPHITE POWDER RESULTS, BUT NO DATA FOR IT (e.g. no size etc) also had antioxidant but no ifo about it, and figures were bad so skipped it",viability_mtt,81.8
1035,Fatima et al 2021,https://doi.org/10.1007/s13205-021-03015-z,rGO,rGO,,in house they made it,DMEM/F12,53,,S,,,,,-34,96 ( I asume dosnt say),submerged,70,12,2018,human,epithelial,A549,1x105 cells per well,doesn’t say ,"FAR THE WORST PAPER. Info are missing, cytotoxicity instead of cell viability (had to substract), no info for the doses used… a dissasteer. PLUS HAD GRAPHITE POWDER RESULTS, BUT NO DATA FOR IT (e.g. no size etc) also had antioxidant but no ifo about it, and figures were bad so skipped it",viability_mtt,83.7
1036,Fatima et al 2021,https://doi.org/10.1007/s13205-021-03015-z,rGO,rGO,,in house they made it,DMEM/F12,53,,S,,,,,-34,96 ( I asume dosnt say),submerged,47,12,2018,human,epithelial,A549,1x105 cells per well,doesn’t say ,"FAR THE WORST PAPER. Info are missing, cytotoxicity instead of cell viability (had to substract), no info for the doses used… a dissasteer. PLUS HAD GRAPHITE POWDER RESULTS, BUT NO DATA FOR IT (e.g. no size etc) also had antioxidant but no ifo about it, and figures were bad so skipped it",viability_mtt,85.5
1037,Fatima et al 2021,https://doi.org/10.1007/s13205-021-03015-z,rGO,rGO,,in house they made it,DMEM/F12,53,,S,,,,,-34,96 ( I asume dosnt say),submerged,25,12,2018,human,epithelial,A549,1x105 cells per well,doesn’t say ,"FAR THE WORST PAPER. Info are missing, cytotoxicity instead of cell viability (had to substract), no info for the doses used… a dissasteer. PLUS HAD GRAPHITE POWDER RESULTS, BUT NO DATA FOR IT (e.g. no size etc) also had antioxidant but no ifo about it, and figures were bad so skipped it",viability_mtt,87.3
1038,Fatima et al 2021,https://doi.org/10.1007/s13205-021-03015-z,rGO,rGO,,in house they made it,DMEM/F12,53,,S,,,,,-34,96 ( I asume dosnt say),submerged,190,12,2018,human,epithelial,A549,1x105 cells per well,doesn’t say ,"FAR THE WORST PAPER. Info are missing, cytotoxicity instead of cell viability (had to substract), no info for the doses used… a dissasteer. PLUS HAD GRAPHITE POWDER RESULTS, BUT NO DATA FOR IT (e.g. no size etc) also had antioxidant but no ifo about it, and figures were bad so skipped it",viability_mtt,64.8
1039,Sofie Van Den Broucke et al 2021,Nanomaterials | Free Full-Text | Effect of Graphene and Graphene Oxide on Airway Barrier and Differential Phosphorylation of Proteins in Tight and Adherens Junction Pathways (mdpi.com),Graphene,Graphene ,,Graphene-supermarket.com,DMEM/F12,,,L,5000,5.5,,,,96,submerged,4,24,3026,human,epithelial,16HBE14,200 000 cells per cm2,None detected,,viability_hymolisis,100
1040,Sofie Van Den Broucke et al 2021,Nanomaterials | Free Full-Text | Effect of Graphene and Graphene Oxide on Airway Barrier and Differential Phosphorylation of Proteins in Tight and Adherens Junction Pathways (mdpi.com),Graphene,Graphene ,,Graphene-supermarket.com,DMEM/F12,,,L,5000,5.5,,,,96,submerged,16,24,3026,human,epithelial,16HBE14,200 000 cells per cm2,None detected,,viability_hymolisis,99.6
1041,Sofie Van Den Broucke et al 2021,Nanomaterials | Free Full-Text | Effect of Graphene and Graphene Oxide on Airway Barrier and Differential Phosphorylation of Proteins in Tight and Adherens Junction Pathways (mdpi.com),Graphene,Graphene ,,Graphene-supermarket.com,DMEM/F12,,,L,5000,5.5,,,,96,submerged,64,24,3026,human,epithelial,16HBE14,200 000 cells per cm2,None detected,,viability_hymolisis,94.6
1042,Sofie Van Den Broucke et al 2021,Nanomaterials | Free Full-Text | Effect of Graphene and Graphene Oxide on Airway Barrier and Differential Phosphorylation of Proteins in Tight and Adherens Junction Pathways (mdpi.com),Graphene,Graphene ,,Graphene-supermarket.com,DMEM/F12,,,L,5000,5.5,,,,96,submerged,256,24,3026,human,epithelial,16HBE14,200 000 cells per cm2,None detected,,viability_hymolisis,89.5
1043,Sofie Van Den Broucke et al 2021,Nanomaterials | Free Full-Text | Effect of Graphene and Graphene Oxide on Airway Barrier and Differential Phosphorylation of Proteins in Tight and Adherens Junction Pathways (mdpi.com),Graphene oxide,GO,,Graphene-supermarket.com,DMEM/F12,,,L,2250,1,1,,,96,submerged,64,24,3028,human,epithelial,16HBE14,200 000 cells per cm2,None detected,,viability_hymolisis,87.8
1044,Sofie Van Den Broucke et al 2021,Nanomaterials | Free Full-Text | Effect of Graphene and Graphene Oxide on Airway Barrier and Differential Phosphorylation of Proteins in Tight and Adherens Junction Pathways (mdpi.com),Graphene oxide,GO,,Graphene-supermarket.com,DMEM/F12,,,L,2250,1,1,,,96,submerged,256,24,3028,human,epithelial,16HBE14,200 000 cells per cm2,None detected,,viability_hymolisis,94.6
1045,Sofie Van Den Broucke et al 2021,Nanomaterials | Free Full-Text | Effect of Graphene and Graphene Oxide on Airway Barrier and Differential Phosphorylation of Proteins in Tight and Adherens Junction Pathways (mdpi.com),Graphene oxide,GO,,Graphene-supermarket.com,DMEM/F12,,,L,2250,1,1,,,96,submerged,128,24,3028,human,epithelial,16HBE14,200 000 cells per cm2,None detected,,viability_hymolisis,91.2
1046,Sofie Van Den Broucke et al 2021,Nanomaterials | Free Full-Text | Effect of Graphene and Graphene Oxide on Airway Barrier and Differential Phosphorylation of Proteins in Tight and Adherens Junction Pathways (mdpi.com),Graphene oxide,GO,,Graphene-supermarket.com,DMEM/F12,,,L,2250,1,1,,,96,submerged,4,24,3028,human,epithelial,16HBE14,200 000 cells per cm2,None detected,,viability_hymolisis,99.6
1047,Sofie Van Den Broucke et al 2021,Nanomaterials | Free Full-Text | Effect of Graphene and Graphene Oxide on Airway Barrier and Differential Phosphorylation of Proteins in Tight and Adherens Junction Pathways (mdpi.com),Graphene oxide,GO,,Graphene-supermarket.com,DMEM/F12,,,L,2250,1,1,,,96,submerged,16,24,3028,human,epithelial,16HBE14,200 000 cells per cm2,None detected,,viability_hymolisis,92.9
1048,Sofie Van Den Broucke et al 2021,Nanomaterials | Free Full-Text | Effect of Graphene and Graphene Oxide on Airway Barrier and Differential Phosphorylation of Proteins in Tight and Adherens Junction Pathways (mdpi.com),Graphene,Graphene ,,Graphene-supermarket.com,DMEM/F12,,,L,5000,5.5,,,,96,submerged,4,24,4027,human,epithelial,16HBE14,200 000 cells per cm2,None detected,,viability_wst,100
1049,Sofie Van Den Broucke et al 2021,Nanomaterials | Free Full-Text | Effect of Graphene and Graphene Oxide on Airway Barrier and Differential Phosphorylation of Proteins in Tight and Adherens Junction Pathways (mdpi.com),Graphene,Graphene ,,Graphene-supermarket.com,DMEM/F12,,,L,5000,5.5,,,,96,submerged,16,24,4027,human,epithelial,16HBE14,200 000 cells per cm2,None detected,,viability_wst,100
1050,Sofie Van Den Broucke et al 2021,Nanomaterials | Free Full-Text | Effect of Graphene and Graphene Oxide on Airway Barrier and Differential Phosphorylation of Proteins in Tight and Adherens Junction Pathways (mdpi.com),Graphene,Graphene ,,Graphene-supermarket.com,DMEM/F12,,,L,5000,5.5,,,,96,submerged,64,24,4027,human,epithelial,16HBE14,200 000 cells per cm2,None detected,,viability_wst,100
1051,Sofie Van Den Broucke et al 2021,Nanomaterials | Free Full-Text | Effect of Graphene and Graphene Oxide on Airway Barrier and Differential Phosphorylation of Proteins in Tight and Adherens Junction Pathways (mdpi.com),Graphene,Graphene ,,Graphene-supermarket.com,DMEM/F12,,,L,5000,5.5,,,,96,submerged,256,24,4027,human,epithelial,16HBE14,200 000 cells per cm2,None detected,,viability_wst,100
1052,Sofie Van Den Broucke et al 2021,Nanomaterials | Free Full-Text | Effect of Graphene and Graphene Oxide on Airway Barrier and Differential Phosphorylation of Proteins in Tight and Adherens Junction Pathways (mdpi.com),Graphene oxide,GO,,Graphene-supermarket.com,DMEM/F12,,,L,2250,1,1,,,96,submerged,128,24,4029,human,epithelial,16HBE14,200 000 cells per cm2,None detected,,viability_wst,20.3
1053,Sofie Van Den Broucke et al 2021,Nanomaterials | Free Full-Text | Effect of Graphene and Graphene Oxide on Airway Barrier and Differential Phosphorylation of Proteins in Tight and Adherens Junction Pathways (mdpi.com),Graphene oxide,GO,,Graphene-supermarket.com,DMEM/F12,,,L,2250,1,1,,,96,submerged,4,24,4029,human,epithelial,16HBE14,200 000 cells per cm2,None detected,,viability_wst,94.5
1054,Sofie Van Den Broucke et al 2021,Nanomaterials | Free Full-Text | Effect of Graphene and Graphene Oxide on Airway Barrier and Differential Phosphorylation of Proteins in Tight and Adherens Junction Pathways (mdpi.com),Graphene oxide,GO,,Graphene-supermarket.com,DMEM/F12,,,L,2250,1,1,,,96,submerged,16,24,4029,human,epithelial,16HBE14,200 000 cells per cm2,None detected,,viability_wst,91.2
1055,Sofie Van Den Broucke et al 2021,Nanomaterials | Free Full-Text | Effect of Graphene and Graphene Oxide on Airway Barrier and Differential Phosphorylation of Proteins in Tight and Adherens Junction Pathways (mdpi.com),Graphene oxide,GO,,Graphene-supermarket.com,DMEM/F12,,,L,2250,1,1,,,96,submerged,64,24,4029,human,epithelial,16HBE14,200 000 cells per cm2,None detected,,viability_wst,59.1
1056,Sofie Van Den Broucke et al 2021,Nanomaterials | Free Full-Text | Effect of Graphene and Graphene Oxide on Airway Barrier and Differential Phosphorylation of Proteins in Tight and Adherens Junction Pathways (mdpi.com),Graphene oxide,GO,,Graphene-supermarket.com,DMEM/F12,,,L,2250,1,1,,,96,submerged,256,24,4029,human,epithelial,16HBE14,200 000 cells per cm2,None detected,,viability_wst,10.1
1057,Adrián Povo-Retana et al 2021,https://doi.org/10.1002/adbi.202100882.,Graphene,"chemical vapor deposition graphene, GCVD",,in house they made it,RPMI+2% FBS,150,,S,,3,,,,96 well,submerged,18,24,5021,human,macrophage,human macrophages,1.5 × 104 per well,doesn’t say ,"had more treatment point but only the ones I added were in a figure. Use of annexin only. They also had more data in function of polirisation, but this can complicated the data analysis so I skiped it",ros,3.055555556
1058,Adrián Povo-Retana et al 2021,https://doi.org/10.1002/adbi.202100882.,Graphene,"chemical vapor deposition graphene, GCVD",,in house they made it,RPMI+2% FBS,150,,S,,3,,,,96 well,submerged,100,24,5021,human,macrophage,human macrophages,1.5 × 104 per well,doesn’t say ,"had more treatment point but only the ones I added were in a figure. Use of annexin only. They also had more data in function of polirisation, but this can complicated the data analysis so I skiped it",ros,3.444444444
1059,Adrián Povo-Retana et al 2021,https://doi.org/10.1002/adbi.202100882.,Graphene,"chemical vapor deposition graphene, GCVD",,in house they made it,RPMI+2% FBS,150,,S,,3,,,,96 well,submerged,3,24,5021,human,macrophage,human macrophages,1.5 × 104 per well,doesn’t say ,"had more treatment point but only the ones I added were in a figure. Use of annexin only. They also had more data in function of polirisation, but this can complicated the data analysis so I skiped it",ros,2.861111111
1060,Adrián Povo-Retana et al 2021,https://doi.org/10.1002/adbi.202100882.,Graphene,"chemical vapor deposition graphene, GCVD",,in house they made it,RPMI+2% FBS,150,,S,,3,,,,96 well,submerged,0.6,24,5021,human,macrophage,human macrophages,1.5 × 104 per well,doesn’t say ,"had more treatment point but only the ones I added were in a figure. Use of annexin only. They also had more data in function of polirisation, but this can complicated the data analysis so I skiped it",ros,2.166666667
1061,Adrián Povo-Retana et al 2021,https://doi.org/10.1002/adbi.202100882.,Graphene,"chemical vapor deposition graphene, GCVD",,in house they made it,RPMI+2% FBS,150,,S,,3,,,,96 well,submerged,0.1,24,5021,human,macrophage,human macrophages,1.5 × 104 per well,doesn’t say ,"had more treatment point but only the ones I added were in a figure. Use of annexin only. They also had more data in function of polirisation, but this can complicated the data analysis so I skiped it",ros,1.777777778
1062,Adrián Povo-Retana et al 2021,https://doi.org/10.1002/adbi.202100882.,Graphene,"chemical vapor deposition graphene, GCVD",,XG Sciences,RPMI+2% FBS,150,,S,,3,,,,99 well,submerged,0.005,24,5021,human,macrophage,human macrophages,1.5 × 104 per well,doesn’t say ,"had more treatment point but only the ones I added were in a figure. Use of annexin only. They also had more data in function of polirisation, but this can complicated the data analysis so I skiped it",ros,1.583333333
1063,Adrián Povo-Retana et al 2021,https://doi.org/10.1002/adbi.202100882.,Graphene,Graphene pelletes (GNP),,XG Sciences,RPMI+2% FBS,5000,,L,,3,,,,96 well,submerged,0.1,24,5022,human,macrophage,human macrophages,1.5 × 104 per well,doesn’t say ,"had more treatment point but only the ones I added were in a figure. Use of annexin only. They also had more data in function of polirisation, but this can complicated the data analysis so I skiped it",ros,2.277777778
1064,Adrián Povo-Retana et al 2021,https://doi.org/10.1002/adbi.202100882.,Graphene,Graphene pelletes (GNP),,XG Sciences,RPMI+2% FBS,5000,,L,,3,,,,96 well,submerged,0.6,24,5022,human,macrophage,human macrophages,1.5 × 104 per well,doesn’t say ,"had more treatment point but only the ones I added were in a figure. Use of annexin only. They also had more data in function of polirisation, but this can complicated the data analysis so I skiped it",ros,2.944444444
1065,Adrián Povo-Retana et al 2021,https://doi.org/10.1002/adbi.202100882.,Graphene,Graphene pelletes (GNP),,XG Sciences,RPMI+2% FBS,5000,,L,,3,,,,96 well,submerged,3,24,5022,human,macrophage,human macrophages,1.5 × 104 per well,doesn’t say ,"had more treatment point but only the ones I added were in a figure. Use of annexin only. They also had more data in function of polirisation, but this can complicated the data analysis so I skiped it",ros,3.805555556
1066,Adrián Povo-Retana et al 2021,https://doi.org/10.1002/adbi.202100882.,Graphene,Graphene pelletes (GNP),,XG Sciences,RPMI+2% FBS,5000,,L,,3,,,,96,submerged,18,24,5022,human,macrophage,human macrophages,1.5 × 104 per well,doesn’t say ,"had more treatment point but only the ones I added were in a figure. Use of annexin only. They also had more data in function of polirisation, but this can complicated the data analysis so I skiped it",ros,3.944444444
1067,Adrián Povo-Retana et al 2021,https://doi.org/10.1002/adbi.202100882.,Graphene,Graphene pelletes (GNP),,XG Sciences,RPMI+2% FBS,5000,,L,,3,,,,96,submerged,100,24,5022,human,macrophage,human macrophages,1.5 × 104 per well,doesn’t say ,"had more treatment point but only the ones I added were in a figure. Use of annexin only. They also had more data in function of polirisation, but this can complicated the data analysis so I skiped it",ros,4.361111111
1068,Emilio Di Ianni et al 2021,https://www.sciencedirect.com/science/article/pii/S1383571821000966,Graphene oxide,GO,,Graphenea,DMEM/F12,6142,,L,,2,"2-3 layes, unkown thichness",411,,12 well,submerged,10,6,6009,human,epithelial,A549,2x10^5 cells/mL,NO but previsou batch at graphenea says  endotoxin free,"the study had also DNA tail damage, but we did not investigated these data (genotox mainly)",rna_il8,2.398832919
1069,Emilio Di Ianni et al 2021,https://www.sciencedirect.com/science/article/pii/S1383571821000966,Graphene oxide,GO,,Graphenea,DMEM/F12,6142,,L,,2,"2-3 layes, unkown thichness",411,,12 well,submerged,40,6,6009,human,epithelial,A549,2x10^5 cells/mL,NO but previsou batch at graphenea says  endotoxin free,"the study had also DNA tail damage, but we did not investigated these data (genotox mainly)",rna_il8,3.16227766
1070,Emilio Di Ianni et al 2021,https://www.sciencedirect.com/science/article/pii/S1383571821000966,Graphene oxide,GO,,Graphenea,DMEM/F12,6142,,L,,2,"2-3 layes, unkown thichness",411,,12 well,submerged,160,6,6009,human,epithelial,A549,2x10^5 cells/mL,NO but previsou batch at graphenea says  endotoxin free,"the study had also DNA tail damage, but we did not investigated these data (genotox mainly)",rna_il8,2.041737945
1071,Emilio Di Ianni et al 2021,https://www.sciencedirect.com/science/article/pii/S1383571821000966,Graphene oxide,GO,,Graphenea,DMEM/F12,6142,,L,,2,"2-3 layes, unkown thichness",411,,12 well,submerged,10,24,6010,human,epithelial,A549,2x10^5 cells/mL,NO but previsou batch at graphenea says  endotoxin free,"the study had also DNA tail damage, but we did not investigated these data (genotox mainly)",rna_il8,7.58577575
1072,Emilio Di Ianni et al 2021,https://www.sciencedirect.com/science/article/pii/S1383571821000966,Graphene oxide,GO,,Graphenea,DMEM/F12,6142,,L,,2,"2-3 layes, unkown thichness",411,,12 well,submerged,40,24,6010,human,epithelial,A549,2x10^5 cells/mL,NO but previsou batch at graphenea says  endotoxin free,"the study had also DNA tail damage, but we did not investigated these data (genotox mainly)",rna_il8,3.548133892
1073,Emilio Di Ianni et al 2021,https://www.sciencedirect.com/science/article/pii/S1383571821000966,Graphene oxide,GO,,Graphenea,DMEM/F12,6142,,L,,2,"2-3 layes, unkown thichness",411,,12 well,submerged,160,24,6010,human,epithelial,A549,2x10^5 cells/mL,NO but previsou batch at graphenea says  endotoxin free,"the study had also DNA tail damage, but we did not investigated these data (genotox mainly)",rna_il8,3.548133892
1074,Emilio Di Ianni et al 2021,https://www.sciencedirect.com/science/article/pii/S1383571821000966,rGO,rGO,,Graphenea,DMEM/F12,356,,S,,2,"2-3 layes, unkown thichness",411,,12 well,submerged,160,6,6011,human,epithelial,A549,2x10^5 cells/mL,NO but previsou batch at graphenea says  endotoxin free,"the study had also DNA tail damage, but we did not investigated these data (genotox mainly)",rna_il8,3.630780548
1075,Emilio Di Ianni et al 2021,https://www.sciencedirect.com/science/article/pii/S1383571821000966,rGO,rGO,,Graphenea,DMEM/F12,356,,S,,2,"2-3 layes, unkown thichness",411,,12 well,submerged,10,6,6011,human,epithelial,A549,2x10^5 cells/mL,NO but previsou batch at graphenea says  endotoxin free,"the study had also DNA tail damage, but we did not investigated these data (genotox mainly)",rna_il8,2.511886432
1076,Emilio Di Ianni et al 2021,https://www.sciencedirect.com/science/article/pii/S1383571821000966,rGO,rGO,,Graphenea,DMEM/F12,356,,S,,2,"2-3 layes, unkown thichness",411,,12 well,submerged,40,6,6011,human,epithelial,A549,2x10^5 cells/mL,NO but previsou batch at graphenea says  endotoxin free,"the study had also DNA tail damage, but we did not investigated these data (genotox mainly)",rna_il8,2.398832919
1077,Emilio Di Ianni et al 2021,https://www.sciencedirect.com/science/article/pii/S1383571821000966,rGO,rGO,,Graphenea,DMEM/F12,356,,S,,2,"2-3 layes, unkown thichness",411,,12 well,submerged,10,24,6012,human,epithelial,A549,2x10^5 cells/mL,NO but previsou batch at graphenea says  endotoxin free,"the study had also DNA tail damage, but we did not investigated these data (genotox mainly)",rna_il8,1.513561248
1078,Emilio Di Ianni et al 2021,https://www.sciencedirect.com/science/article/pii/S1383571821000966,rGO,rGO,,Graphenea,DMEM/F12,356,,S,,2,"2-3 layes, unkown thichness",411,,12 well,submerged,40,24,6012,human,epithelial,A549,2x10^5 cells/mL,NO but previsou batch at graphenea says  endotoxin free,"the study had also DNA tail damage, but we did not investigated these data (genotox mainly)",rna_il8,1.584893192
1079,Emilio Di Ianni et al 2021,https://www.sciencedirect.com/science/article/pii/S1383571821000966,rGO,rGO,,Graphenea,DMEM/F13,356,,S,,2,"2-3 layes, unkown thichness",411,,12 well,submerged,160,24,6012,human,epithelial,A549,2x10^5 cells/mL,NO but previsou batch at graphenea says  endotoxin free,"the study had also DNA tail damage, but we did not investigated these data (genotox mainly)",rna_il8,2.290867653
1080,Emilio Di Ianni et al 2021,https://www.sciencedirect.com/science/article/pii/S1383571821000966,Graphene oxide,GO,,Graphenea,RPMI + 10% FBS,4841,,L,,2,"2-3 layes, unkown thichness",411,,12 well,submerged,10,6,6013,human,macrophage,THP-1,3x10^5 c/mL,NO but previsou batch at graphenea says  endotoxin free,"the study had also DNA tail damage, but we did not investigated these data (genotox mainly)",rna_il8,1.584893192
1081,Emilio Di Ianni et al 2021,https://www.sciencedirect.com/science/article/pii/S1383571821000966,Graphene oxide,GO,,Graphenea,RPMI + 10% FBS,4841,,L,,2,"2-3 layes, unkown thichness",411,,12 well,submerged,40,6,6013,human,macrophage,THP-1,3x10^5 c/mL,NO but previsou batch at graphenea says  endotoxin free,"the study had also DNA tail damage, but we did not investigated these data (genotox mainly)",rna_il8,1.380384265
1082,Emilio Di Ianni et al 2021,https://www.sciencedirect.com/science/article/pii/S1383571821000966,Graphene oxide,GO,,Graphenea,RPMI + 10% FBS,4841,,L,,2,"2-3 layes, unkown thichness",411,,12 well,submerged,80,6,6013,human,macrophage,THP-1,3x10^5 c/mL,NO but previsou batch at graphenea says  endotoxin free,"the study had also DNA tail damage, but we did not investigated these data (genotox mainly)",rna_il8,1.445439771
1083,Emilio Di Ianni et al 2021,https://www.sciencedirect.com/science/article/pii/S1383571821000966,Graphene oxide,GO,,Graphenea,RPMI + 10% FBS,4841,,L,,2,"2-3 layes, unkown thichness",411,,12 well,submerged,10,24,6014,human,macrophage,THP-1,3x10^5 c/mL,NO but previsou batch at graphenea says  endotoxin free,"the study had also DNA tail damage, but we did not investigated these data (genotox mainly)",rna_il8,1.380384265
1084,Emilio Di Ianni et al 2021,https://www.sciencedirect.com/science/article/pii/S1383571821000966,Graphene oxide,GO,,Graphenea,RPMI + 10% FBS,4841,,L,,2,"2-3 layes, unkown thichness",411,,12 well,submerged,40,24,6014,human,macrophage,THP-1,3x10^5 c/mL,NO but previsou batch at graphenea says  endotoxin free,"the study had also DNA tail damage, but we did not investigated these data (genotox mainly)",rna_il8,1.380384265
1085,Emilio Di Ianni et al 2021,https://www.sciencedirect.com/science/article/pii/S1383571821000966,Graphene oxide,GO,,Graphenea,RPMI + 10% FBS,4841,,L,,2,"2-3 layes, unkown thichness",411,,12 well,submerged,80,24,6014,human,macrophage,THP-1,3x10^5 c/mL,NO but previsou batch at graphenea says  endotoxin free,"the study had also DNA tail damage, but we did not investigated these data (genotox mainly)",rna_il8,1.412537545
1086,Emilio Di Ianni et al 2021,https://www.sciencedirect.com/science/article/pii/S1383571821000966,rGO,rGO,,Graphenea,RPMI + 10% FBS,4841,,L,,2,"2-3 layes, unkown thichness",411,,12 well,submerged,40,6,6015,human,macrophage,THP-1,3x10^5 c/mL,NO but previsou batch at graphenea says  endotoxin free,"the study had also DNA tail damage, but we did not investigated these data (genotox mainly)",rna_il8,1.513561248
1087,Emilio Di Ianni et al 2021,https://www.sciencedirect.com/science/article/pii/S1383571821000966,rGO,rGO,,Graphenea,RPMI + 10% FBS,4841,,L,,2,"2-3 layes, unkown thichness",411,,12 well,submerged,10,6,6015,human,macrophage,THP-1,3x10^5 c/mL,NO but previsou batch at graphenea says  endotoxin free,"the study had also DNA tail damage, but we did not investigated these data (genotox mainly)",rna_il8,1.584893192
1088,Emilio Di Ianni et al 2021,https://www.sciencedirect.com/science/article/pii/S1383571821000966,rGO,rGO,,Graphenea,RPMI + 10% FBS,4841,,L,,2,"2-3 layes, unkown thichness",411,,12 well,submerged,80,6,6015,human,macrophage,THP-1,3x10^5 c/mL,NO but previsou batch at graphenea says  endotoxin free,"the study had also DNA tail damage, but we did not investigated these data (genotox mainly)",rna_il8,1.513561248
1089,Emilio Di Ianni et al 2021,https://www.sciencedirect.com/science/article/pii/S1383571821000966,rGO,rGO,,Graphenea,RPMI + 10% FBS,4841,,L,,2,"2-3 layes, unkown thichness",411,,12 well,submerged,40,24,6016,human,macrophage,THP-1,3x10^5 c/mL,NO but previsou batch at graphenea says  endotoxin free,"the study had also DNA tail damage, but we did not investigated these data (genotox mainly)",rna_il8,1.513561248
1090,Emilio Di Ianni et al 2021,https://www.sciencedirect.com/science/article/pii/S1383571821000966,rGO,rGO,,Graphenea,RPMI + 10% FBS,4841,,L,,2,"2-3 layes, unkown thichness",411,,12 well,submerged,10,24,6016,human,macrophage,THP-1,3x10^5 c/mL,NO but previsou batch at graphenea says  endotoxin free,"the study had also DNA tail damage, but we did not investigated these data (genotox mainly)",rna_il8,1.77827941
1091,Emilio Di Ianni et al 2021,https://www.sciencedirect.com/science/article/pii/S1383571821000966,rGO,rGO,,Graphenea,RPMI + 10% FBS,4841,,L,,2,"2-3 layes, unkown thichness",411,,12 well,submerged,80,24,6016,human,macrophage,THP-1,3x10^5 c/mL,NO but previsou batch at graphenea says  endotoxin free,"the study had also DNA tail damage, but we did not investigated these data (genotox mainly)",rna_il8,1.698243652
1092,Emilio Di Ianni et al 2021,https://www.sciencedirect.com/science/article/pii/S1383571821000966,Graphene oxide,GO,,Graphenea,DMEM/F12,6142,,L,,2,"2-3 layes, unkown thichness",411,,12 well,submerged,0,6,1,human,epithelial,A549,2x10^5 cells/mL,NO but previsou batch at graphenea says  endotoxin free,"the study had also DNA tail damage, but we did not investigated these data (genotox mainly)",nucleo,100
1093,Emilio Di Ianni et al 2021,https://www.sciencedirect.com/science/article/pii/S1383571821000966,Graphene oxide,GO,,Graphenea,DMEM/F12,6142,,L,,2,"2-3 layes, unkown thichness",411,,12 well,submerged,0,24,2,human,epithelial,A549,2x10^5 cells/mL,NO but previsou batch at graphenea says  endotoxin free,"the study had also DNA tail damage, but we did not investigated these data (genotox mainly)",nucleo,100
1094,Emilio Di Ianni et al 2021,https://www.sciencedirect.com/science/article/pii/S1383571821000966,rGO,rGO,,Graphenea,DMEM/F12,356,,S,,2,"2-3 layes, unkown thichness",411,,12 well,submerged,0,6,3,human,epithelial,A549,2x10^5 cells/mL,NO but previsou batch at graphenea says  endotoxin free,"the study had also DNA tail damage, but we did not investigated these data (genotox mainly)",nucleo,100
1095,Emilio Di Ianni et al 2021,https://www.sciencedirect.com/science/article/pii/S1383571821000966,rGO,rGO,,Graphenea,DMEM/F12,356,,S,,2,"2-3 layes, unkown thichness",411,,12 well,submerged,0,24,4,human,epithelial,A549,2x10^5 cells/mL,NO but previsou batch at graphenea says  endotoxin free,"the study had also DNA tail damage, but we did not investigated these data (genotox mainly)",nucleo,100
1096,Emilio Di Ianni et al 2021,https://www.sciencedirect.com/science/article/pii/S1383571821000966,Graphene oxide,GO,,Graphenea,RPMI + 10% FBS,4841,,L,,2,"2-3 layes, unkown thichness",411,,12 well,submerged,0,6,5,human,macrophage,THP-1,3x10^5 c/mL,NO but previsou batch at graphenea says  endotoxin free,"the study had also DNA tail damage, but we did not investigated these data (genotox mainly)",nucleo,100
1097,Emilio Di Ianni et al 2021,https://www.sciencedirect.com/science/article/pii/S1383571821000966,Graphene oxide,GO,,Graphenea,RPMI + 10% FBS,4841,,L,,2,"2-3 layes, unkown thichness",411,,12 well,submerged,0,24,6,human,macrophage,THP-1,3x10^5 c/mL,NO but previsou batch at graphenea says  endotoxin free,"the study had also DNA tail damage, but we did not investigated these data (genotox mainly)",nucleo,100
1098,Emilio Di Ianni et al 2021,https://www.sciencedirect.com/science/article/pii/S1383571821000966,rGO,rGO,,Graphenea,RPMI + 10% FBS,4841,,L,,2,"2-3 layes, unkown thichness",411,,12 well,submerged,0,6,7,human,macrophage,THP-1,3x10^5 c/mL,NO but previsou batch at graphenea says  endotoxin free,"the study had also DNA tail damage, but we did not investigated these data (genotox mainly)",nucleo,100
1099,Emilio Di Ianni et al 2021,https://www.sciencedirect.com/science/article/pii/S1383571821000966,rGO,rGO,,Graphenea,RPMI + 10% FBS,4841,,L,,2,"2-3 layes, unkown thichness",411,,12 well,submerged,0,24,8,human,macrophage,THP-1,3x10^5 c/mL,NO but previsou batch at graphenea says  endotoxin free,"the study had also DNA tail damage, but we did not investigated these data (genotox mainly)",nucleo,100
1100,Adrián Povo-Retana et al 2021,https://doi.org/10.1002/adbi.202100882.,Graphene,"chemical vapor deposition graphene, GCVD",,in house they made it,RPMI+2% FBS,150,,S,,3,,,,96 well,submerged,0,24,1019,human,macrophage,human macrophages,1.5 × 104 per well,doesn’t say ,"had more treatment point but only the ones I added were in a figure. Use of annexin only. They also had more data in function of polirisation, but this can complicated the data analysis so I skiped it",viability_pi,100
1101,Adrián Povo-Retana et al 2021,https://doi.org/10.1002/adbi.202100882.,Graphene,Graphene pelletes (GNP),,XG Sciences,RPMI+2% FBS,5000,,L,,3,,,,97 well,submerged,0,24,1020,human,macrophage,human macrophages,1.5 × 104 per well,doesn’t say ,"had more treatment point but only the ones I added were in a figure. Use of annexin only. They also had more data in function of polirisation, but this can complicated the data analysis so I skiped it",viability_pi,100
1102,Fatima et al 2021,https://doi.org/10.1007/s13205-021-03015-z,Graphene oxide,GO,,in house they made it,DMEM/F12,820.2,,M,,,,,,96 ( I asume dosnt say),submerged,0,12,2017,human,epithelial,A549,1x105 cells per well,doesn’t say ,"FAR THE WORST PAPER. Info are missing, cytotoxicity instead of cell viability (had to substract), no info for the doses used… a dissasteer. PLUS HAD GRAPHITE POWDER RESULTS, BUT NO DATA FOR IT (e.g. no size etc) also had antioxidant but no ifo about it, and figures were bad so skipped it",viability_mtt,100
1103,Fatima et al 2021,https://doi.org/10.1007/s13205-021-03015-z,rGO,rGO,,in house they made it,DMEM/F12,53,,S,,,,,,96 ( I asume dosnt say),submerged,0,12,2018,human,epithelial,A549,1x105 cells per well,doesn’t say ,"FAR THE WORST PAPER. Info are missing, cytotoxicity instead of cell viability (had to substract), no info for the doses used… a dissasteer. PLUS HAD GRAPHITE POWDER RESULTS, BUT NO DATA FOR IT (e.g. no size etc) also had antioxidant but no ifo about it, and figures were bad so skipped it",viability_mtt,100
1104,Sofie Van Den Broucke et al 2021,Nanomaterials | Free Full-Text | Effect of Graphene and Graphene Oxide on Airway Barrier and Differential Phosphorylation of Proteins in Tight and Adherens Junction Pathways (mdpi.com),Graphene,Graphene ,,Graphene-supermarket.com,DMEM/F12,,,L,5000,5.5,,,,96,submerged,0,24,3026,human,epithelial,16HBE14,200 000 cells per cm2,None detected,,viability_hymolisis,100
1105,Sofie Van Den Broucke et al 2021,Nanomaterials | Free Full-Text | Effect of Graphene and Graphene Oxide on Airway Barrier and Differential Phosphorylation of Proteins in Tight and Adherens Junction Pathways (mdpi.com),Graphene oxide,GO,,Graphene-supermarket.com,DMEM/F12,,,L,2250,1,1,,,96,submerged,0,24,3028,human,epithelial,16HBE14,200 000 cells per cm2,None detected,,viability_hymolisis,100
1106,Sofie Van Den Broucke et al 2021,Nanomaterials | Free Full-Text | Effect of Graphene and Graphene Oxide on Airway Barrier and Differential Phosphorylation of Proteins in Tight and Adherens Junction Pathways (mdpi.com),Graphene,Graphene ,,Graphene-supermarket.com,DMEM/F12,,,L,5000,5.5,,,,96,submerged,0,24,4027,human,epithelial,16HBE14,200 000 cells per cm2,None detected,,viability_wst,100
1107,Sofie Van Den Broucke et al 2021,Nanomaterials | Free Full-Text | Effect of Graphene and Graphene Oxide on Airway Barrier and Differential Phosphorylation of Proteins in Tight and Adherens Junction Pathways (mdpi.com),Graphene oxide,GO,,Graphene-supermarket.com,DMEM/F12,,,L,2250,1,1,,,96,submerged,0,24,4029,human,epithelial,16HBE14,200 000 cells per cm2,None detected,,viability_wst,100
1108,Adrián Povo-Retana et al 2021,https://doi.org/10.1002/adbi.202100882.,Graphene,"chemical vapor deposition graphene, GCVD",,in house they made it,RPMI+2% FBS,150,,S,,3,,,,96 well,submerged,0,24,5021,human,macrophage,human macrophages,1.5 × 104 per well,doesn’t say ,"had more treatment point but only the ones I added were in a figure. Use of annexin only. They also had more data in function of polirisation, but this can complicated the data analysis so I skiped it",ros,1
1109,Adrián Povo-Retana et al 2021,https://doi.org/10.1002/adbi.202100882.,Graphene,Graphene pelletes (GNP),,XG Sciences,RPMI+2% FBS,5000,,L,,3,,,,96 well,submerged,0,24,5022,human,macrophage,human macrophages,1.5 × 104 per well,doesn’t say ,"had more treatment point but only the ones I added were in a figure. Use of annexin only. They also had more data in function of polirisation, but this can complicated the data analysis so I skiped it",ros,1
1110,Emilio Di Ianni et al 2021,https://www.sciencedirect.com/science/article/pii/S1383571821000966,Graphene oxide,GO,,Graphenea,DMEM/F12,6142,,L,,2,"2-3 layes, unkown thichness",411,,12 well,submerged,0,6,6009,human,epithelial,A549,2x10^5 cells/mL,NO but previsou batch at graphenea says  endotoxin free,"the study had also DNA tail damage, but we did not investigated these data (genotox mainly)",rna_il8,1
1111,Emilio Di Ianni et al 2021,https://www.sciencedirect.com/science/article/pii/S1383571821000966,Graphene oxide,GO,,Graphenea,DMEM/F12,6142,,L,,2,"2-3 layes, unkown thichness",411,,12 well,submerged,0,24,6010,human,epithelial,A549,2x10^5 cells/mL,NO but previsou batch at graphenea says  endotoxin free,"the study had also DNA tail damage, but we did not investigated these data (genotox mainly)",rna_il8,1
1112,Emilio Di Ianni et al 2021,https://www.sciencedirect.com/science/article/pii/S1383571821000966,rGO,rGO,,Graphenea,DMEM/F12,356,,S,,2,"2-3 layes, unkown thichness",411,,12 well,submerged,0,6,6011,human,epithelial,A549,2x10^5 cells/mL,NO but previsou batch at graphenea says  endotoxin free,"the study had also DNA tail damage, but we did not investigated these data (genotox mainly)",rna_il8,1
1113,Emilio Di Ianni et al 2021,https://www.sciencedirect.com/science/article/pii/S1383571821000966,rGO,rGO,,Graphenea,DMEM/F12,356,,S,,2,"2-3 layes, unkown thichness",411,,12 well,submerged,0,24,6012,human,epithelial,A549,2x10^5 cells/mL,NO but previsou batch at graphenea says  endotoxin free,"the study had also DNA tail damage, but we did not investigated these data (genotox mainly)",rna_il8,1
1114,Emilio Di Ianni et al 2021,https://www.sciencedirect.com/science/article/pii/S1383571821000966,Graphene oxide,GO,,Graphenea,RPMI + 10% FBS,4841,,L,,2,"2-3 layes, unkown thichness",411,,12 well,submerged,0,6,6013,human,macrophage,THP-1,3x10^5 c/mL,NO but previsou batch at graphenea says  endotoxin free,"the study had also DNA tail damage, but we did not investigated these data (genotox mainly)",rna_il8,1
1115,Emilio Di Ianni et al 2021,https://www.sciencedirect.com/science/article/pii/S1383571821000966,Graphene oxide,GO,,Graphenea,RPMI + 10% FBS,4841,,L,,2,"2-3 layes, unkown thichness",411,,12 well,submerged,0,24,6014,human,macrophage,THP-1,3x10^5 c/mL,NO but previsou batch at graphenea says  endotoxin free,"the study had also DNA tail damage, but we did not investigated these data (genotox mainly)",rna_il8,1
1116,Emilio Di Ianni et al 2021,https://www.sciencedirect.com/science/article/pii/S1383571821000966,rGO,rGO,,Graphenea,RPMI + 10% FBS,4841,,L,,2,"2-3 layes, unkown thichness",411,,12 well,submerged,0,6,6015,human,macrophage,THP-1,3x10^5 c/mL,NO but previsou batch at graphenea says  endotoxin free,"the study had also DNA tail damage, but we did not investigated these data (genotox mainly)",rna_il8,1
1117,Emilio Di Ianni et al 2021,https://www.sciencedirect.com/science/article/pii/S1383571821000966,rGO,rGO,,Graphenea,RPMI + 10% FBS,4841,,L,,2,"2-3 layes, unkown thichness",411,,12 well,submerged,0,24,6016,human,macrophage,THP-1,3x10^5 c/mL,NO but previsou batch at graphenea says  endotoxin free,"the study had also DNA tail damage, but we did not investigated these data (genotox mainly)",rna_il8,1
